Repository: VCERS/paper_crawler

# Patent Crawler 
Patent Crawler is a python program to crawl patent information from [Google Patent](https://patents.google.com/) with given keywords.

## How It Works?
Google set very low rate-limit on search pages and block any activity wich detect them as scraping. But don't have such policy on each patent page. So at first I download list of patent which include few information include URL, then go to URLs and scrap them.
**I tried to wrote these programs in user friendly way. So running program will guide you to scrap what ever you want.**

## Usage

- Clone the repo
- Create a virtual environment and activate it. [How](https://docs.python.org/3/tutorial/venv.html#creating-virtual-environments)
    - `pip install -r requirements.txt`
- Download gecko driver for **firefox** from [here](https://www.selenium.dev/documentation/getting_started/installing_browser_drivers/#quick-reference) and place it into code path.
- Now it's time to download gp-search.csv, csv which contain all search result for your keyword. [Search_Url_Finder.py](https://github.com/anvaari/patent-crawler/blob/main/Search_Url_Finder.py) guide you step by step to download this csv Or you can do it manualy by go to [Google Patent](https://patents.google.com/).
    - `python Search_Url_Finder.py`
- Rename downloaded csv file to `gp-search.csv` and place it into code path.
- Now run [Patent_Crawler.py](https://github.com/anvaari/patent-crawler/blob/main/Patent_Crawler.py). It will scrap information of all patents in `gp-search.csv` and save them to `patents_data.csv`.
    - `python Patent_Crawler.py`

## Notes


- Patent_Crawler extract this information from patents page (Google Patents) and store them into datafram:
    - ID
    - Title
    - Abstract
    - Description
    - Claims
    - URL
    
- Patent_Crawler have capability to resume from last run. So don't worry if something unwanted happend (i.e  Power outage!)
    - Patent_Crawler save data on hard drive after scrap every 5 patents. This can slow down proccess when data became very larg (when we have larg number of patents), So it's better to set this 15 or 30 for better speed.

- Google will block IP if number of requests exceed specific number in each hour (or overal, I don't know it). So I set some `sleep` in code. You can reduce time of sleep but it increase probability of getting banned! 

- Two files will create in the code directory :
    - patents_data.csv --> Contain all information scraped from patents pages
    - not_scrap_pickle --> Contain all pantents from gp-search.csv which haven't be scrapped

## gp_search.csv
All google search results from the following search result on Google Patent.

(~patent/CN111344812B) OR (~patent/US11705576B2) OR (~patent/US11258057B2) OR (~patent/US20180069262A1) OR (~patent/CN110311168B)

File: sulfideSSE/wiley Advanced Energy Materials/Design Strategies, Practical Considerations, and New Solution Processes of Sulfide Solid Electrolytes for All‐Solid‐State Batteries.md (part 1 of 2)


1 Introduction
--------------

Ubiquitous mobile electronic devices such as smartphones were indebted to the development of lithium-ion batteries (LIBs) having high energy and power density and good rechargeability. Since the first demonstration of prototype Li batteries (TiS2/Li) in 1976, the development of LIBs to date has been strongly affected by safety issues. One of the major technical breakthroughs for the commercialization of LIBs was the replacement of Li metal with carbonaceous materials as the anode.- It is well known that the use of Li metal was challenged by serious safety concerns associated with internal short circuit by the dendritic growth of Li metal.- The ever-rising requirements for higher energy density of LIBs have raised more serious safety concerns. Raising the upper cutoff voltages leads to poorer stability at electrode–electrolyte interfaces.,  Ultrathinning the polymeric separators to less than 10 µm, despite the reinforcements using ceramic materials,- result in more vulnerability toward internal short circuits. These may also be related to degassing, fire, and explosion accidents of LIBs in recent years. Furthermore, large-scale applications of LIBs, such as battery-driven electric vehicles and grid-scale energy storages, face unprecedented challenges in terms of safety requirements.- In this regard, solidification of conventional flammable organic liquid electrolytes with inorganic materials, such as superionic conductor solid electrolytes (SEs), is an ideal solution.- Another strong motivation in the development of SEs is to unleash the harness of limited energy density for conventional LIBs by using SEs to stabilize and enable alternative high-capacity electrode materials, such as Li metal anode and sulfur cathode.,  Additionally, the design of all-solid-state Li or Li-ion batteries (ALSBs) by stacking bipolar electrodes allows the minimization of inactive encasing materials, thereby increasing cell-level energy density., 

The first superionic conductors PbF2and Ag2S were discovered by Michael Faraday in 1838. Since then, several notable progresses in the field of solid-state superionic conductors and their newly enabled electrochemical devices had occurred; the development of oxygen-ion conductors (Y-doped ZrO2) applied to solid oxide fuel cells, the discoveries of Ag+ superionic conductors (e.g., RbAg4I5), and the development of Na-ion conducting sodium beta alumina (β″-Al2O3). Currently, it is a promising opportunity for Li-ion SEs to revolutionize LIB technologies for practical applications. Recently, the developments of several state-of-the-art sulfide superionic conductor materials, such as Li10GeP2S12(LGPS) and Li9.54Si1.74P1.44S11.7Cl0.3(LSiPSCl), showing extremely high ionic conductivities reaching the order of 10−2 S cm−1,,  have enabled ASLBs with outstanding electrochemical performance.

Figure a illustrates the bulk-type ASLBs, which are comprised of composite-structured electrodes, as commonly in the conventional LIBs. The use of the powder form of SEs allows the adoption of electrode materials developed for LIBs and scalable slurry-based fabrication of sheet-type electrodes and SE films. To achieve bulk-type ASLBs that show comparable performance with conventional LIBs, multiple critical challenges must be addressed. High ionic conductivity of the SEs is one of the most important issues. The modeling study by Newman and co-workers showed that electrolyte systems with a unity transference number outperformed other systems with transference number of 0.2, even when Li+ conductivity was decreased by an order of magnitude. In this regard, Li+ conductivities for SEs in the order of 10−3 S cm−1 can compete with conventional LIBs in terms of power capabilities. However, the advantage of single-ion conducting character of SEs is often offset by difficulties in forming intimate ionic contacts with active materials in the composite electrodes.

Figure 1

a) Schematic diagram of bulk-type all-solid-state batteries. Reproduced with permission. Copyright 2015, Wiley-VCH. b) Arrhenius plots of Li-ion conductivities for the representative SE materials. The gray region indicates the temperature range where liquid electrolytes are stable or work.

In Figure b, Li+ ionic conductivities of several representative classes of SE materials are compared with the conventional liquid electrolyte. Although LiPON material (Li3.3PO3.9N0.17) was commercialized for thin-film-type ASLBs,,  its low Li+ conductivity (≈10−6 S cm−1) prohibits the applications for bulk-type ASLBs. By the same reason, solid polymer electrolytes are also ruled out despite the advantages of lightness, flexibility, and operability with Li metal.- Several sulfide and oxide materials can satisfy the minimum requirement in Li+ conductivity (≈10−4 S cm−1) for room-temperature-operative ASLBs at moderate C-rates. While oxide materials are superior to sulfides in terms of stability and processability at ambient environments, high-temperature sintering process is required to achieve good interfacial contacts with active materials, and accompanies deteriorating side reactions, resulting in huge cell resistances.,  By contrast, since sulfide materials are mechanically sinterable at room temperature (RT), electrode–electrolyte interfacial resistances originating from their reactions during the fabrication of ASLBs can be minimized.,  Moreover, the ionic conductivity of several state-of-the-art sulfide materials (e.g., LGPS, Li7P3S11, LSiPSCl) have reached that of conventional organic liquid electrolytes, implying the potential for bulk-type ASLBs to outperform conventional LIBs.

First principles computation techniques have been indispensable in the research and development (R&D) of advanced SE materials. These computational modeling techniques based on quantum mechanics have the capability of directly investigating the phenomena at the atomistic level, and have been demonstrated to be highly effective in studying ion diffusion mechanism, electrochemical stability, and interface compatibility of SE materials. Significant understandings in SE materials have been achieved based on computational studies, and rational design strategies of SEs have been established. In addition, because of the recent advancements of materials genome initiative and machine learning techniques, the predictive discovery and design of new SEs have also been established in first principles calculations with great successes. Multiple novel SE materials with high ionic conductivity from 10−4 to 10−2 S cm−1 at RT have been predicted and demonstrated.

The major R&D efforts in ASLBs using sulfide SEs to date have been focusing on improving ionic conductivity by exploring new compositions and structures. However, the explosively growing interests and the practical considerations in this field have brought about several emerging subjects, such as compatibility issues of SEs with active electrode materials, new synthesis and processing protocols for SEs, and fabrication of sheet-type electrodes. Furthermore, along with the extensive R&Ds in beyond Li-ion batteries such as Na-, K-, and Mg-ion batteries,- recent noticeable progresses in all-solid-state Na-ion batteries (ASNBs) have been made. In this progress report, we first summarize the recent advances in sulfide Li-ion SE materials regarding design strategies based on the exploration of multicomponent systems and ion transport mechanism revealed by ab initio calculations, followed by the discussions about their electrochemical stability and compatibility with active materials. Next, emerging progresses of liquid-phase synthesis and the solution process for Li-ion SEs and their prospects, especially for applications in sheet-type electrodes, are highlighted. Further, recent progresses in sulfide Na-ion SE materials and ASNBs are summarized. Finally, research directions to address the challenges and emerging issues for all-solid-state batteries using sulfide SEs are discussed.

2 Li-Ion Transport in Li-Ion SEs
--------------------------------

### 2.1 Basic Considerations

In conventional carbonate-based organic liquid electrolytes, Li+ ions are solvated preferentially by solvent molecules with high dielectric constants (e.g., ethylene carbonate), and weakly interacting linear carbonates (e.g., diethyl carbonate) smoothen the motions of Li+–solvent complexes. The net transport of Li+ ions is driven by the difference in the chemical potential of Li+ ions generated by charge transfer reaction at electrolyte–electrode interfaces.

The ion transport mechanism in inorganic SEs is completely different in that single ion-species (such as Li+) move through the immobile crystal structural framework. In Li-ion SEs, Li+ ions hop between two energetically stable Li sites separated by a energy barrier through favorable migration pathways. The long-range connectivity of Li+ sites as well as low-barrier microscopic energy landscape is essential for the fast transport of Li+ ions. Thus, a number of factors regarding crystalline structure and materials chemistry affect the overall ionic conductivity, σ, expressed by, ![urn:x-wiley:dummy:media:aenm201800035:aenm201800035-math-0001](./Design Strategies, Practical Considerations, and New Solution Processes of Sulfide Solid Electrolytes for All‐Solid‐State Batteries - Park - 2018 - Advanced Energy Materials - Wiley Online Library_files/aenm201800035-math-0001.png "urn:x-wiley:dummy:media:aenm201800035:aenm201800035-math-0001")(1)whereAis a constant related to the crystal structure,ncis the concentration of mobile-ion carriers (e.g., vacancy or interstitial),Eais the activation energy for ion transport,Tis temperature in K, andkBis the Boltzmann constant.
Equation provides several important implications for improving ionic conductivity. First, an open crystal structural framework is one of the elementary prerequisites for ionic conductors. Specifically, 3D conduction pathways and large atomistic volume for ion migration pathways are desired. Second, a high concentration of mobile-ion carriers, such as vacancies and interstitials, are critical: according to Equation , the conductivity is maximum where the mobile-ion carrier concentrationncis optimum. For example, in the single phase Li4-3xAlxSiO4solid solution, the end members, which have one particular set of Li+ sites fully occupied (Li4SiO4(x= 0)) and completely empty (Li2.5Al0.5SiO4(x= 0.5)), are almost insulating (<10−8 S cm−1 at >100 °C), and an optimal Li+ conductivity is achieved atx≈0.25 (≈10−5 S cm−1). Third, highly polarizable ions lower the migration energy barriers., ,  The sulfide SEs are more likely to achieve superionic conductivity than the oxide counterparts. While the afore-discussed criteria apply to the well-defined crystal structures, the enhanced Li+ conductivities originating from heterostructured materials are also noteworthy.- Liang found that the composite of LiI and Al2O3showed a high conductivity of ≈10−5 S cm−1 at 25 °C, which was explained by the facile ion conduction in the interfacial space-charge-layer regions. Large variations in Li+ conductivities for glass and glass-ceramic sulfide SEs may also be related to complex ionic conduction at interfaces.-

### 2.2 Explorations of Li-Ion SEs

The initial research for sulfide Li-ion SEs in 1980s–1990s was focused on glassy materials (e.g., Li2S⋅GeS2, Li2S⋅P2S5⋅LiI, Li2S⋅SiS2) showing conductivities in the range of ≈10−4 S cm−1 at RT.- In 2001, the first crystalline sulfide Li+ superionic conductor, Li3.25Ge0.25P0.75S4, named as thio-lithium superionic conductor (thio-LISICON), showed higher ionic conductivity (2.2 × 10−3 S cm−1 at 25 °C) than conventional glassy materials. Since then, several important classes of sulfide Li+ superionic conductors have been developed (Table ): Li7P3S11(3.2 × 10−3 S cm−1) in 2005, an argyrodite-type Li6PS5X(X= Cl, Br, I, ≈10−3 S cm−1) in 2008, Li10GeP2S12(LGPS, 1.2 × 10−2 S cm−1) in 2011, and Li9.54Si1.74P1.44S11.7Cl0.3(LSiPSCl, 2.5 × 10−2 S cm−1) in 2016.

Table 1.
 Li-ion SEs developed in recent years (in 2010s, including several important materials)

|  | Composition | Year | Structure | Conductivity | Ea | Ref. |
| --- | --- | --- | --- | --- | --- | --- |
| Pseudobinary | Li3PS4 | Early 2000s | Monoclinic (glass-ceramic) | ≈10−4 | 0.23 | , |
|  | Li7P3S11 | 2005 | Triclinic (glass-ceramic) | 3.2 × 10−3 1.7 × 10−2 | 0.176 | , |
|  | Li9.6P3S12 | 2016 | Tetragonal | 1.20 × 10−3 | 0.26 |  |
|  | Li4SnS4 | 2012 | Orthorhombic | 7 × 10−5 | 0.41 |  |
|  | Li2SnS3 | 2015 | Monoclinic | 1.5 × 10−5 | 0.59 |  |
|  | Li0.6 | 2016 | Monoclinic | 9.3 × 10−3 (NMR) 1.5 × 10−2 (EIS, grain) | 0.17 (NMR) |  |
|  | Li3AsS4 | 2014 | Orthorhombic | 1.31 × 10−5 | – |  |
| Pseudoternary | Li3.25Ge0.25P0.75S4 | 2001 | Monoclinic | 2.2 × 10−3 | 0.21 |  |
|  | Li6PS5X (X = Cl, Br) | 2008 | Cubic (argyrodite) | ≈10−3 | 0.33–0.41 |  |
|  | Li10GeP2S12 | 2011 | Tetragonal | 1.2 × 10−2 | 0.25 |  |
|  | Li7GePS8 | 2013 | Tetragonal | 7 × 10−3 | 0.22 |  |
|  | Li10SnP2S12 | 2013 | Tetragonal | 4 × 10−3 (27 °C) | 0.27 (grain) 0.60 (grain boundary) |  |
|  | Li11Si2PS12 | 2014 | Tetragonal | – | 0.20 (NMR) |  |
|  | Li11AlP2S12 | 2016 | Orthorhombic | 8.02 × 10−4 | 0.26 |  |
|  | Li3.833Sn0.833As0.166S4 | 2014 | Orthorhombic | 1.39 × 10−3 | 0.21 |  |
|  | Li3.334Ge0.334As0.666S4 | 2014 | Orthorhombic | 1.12 × 10−3 | 0.17 |  |
|  | 0.4LiI·0.6Li4SnS4 | 2016 | Glass | 4.1 × 10−4 (30 °C) | 0.43 |  |
|  | Li7P2S8I | 2015 | Orthorhombic | 6.3 × 10−4 | – |  |
|  | Li4PS4I | 2017 | Tetragonal | max. 1.2 × 10−4 | 0.37–0.43 |  |
|  | 80(0.7Li2S·0.3P2S5)·20LiI | 2012 | Glass | 5.6 × 10−4 | – |  |
|  | Li3.45Si0.45P0.55S4 | 2014 | Tetragonal | 6.7 × 10−3 | 0.27 |  |
|  | Li7P2.9S10.85Mo0.01 | 2017 | Triclinic | 4.8 × 10−3 | 0.235 |  |
|  | (Li2S)9(P2S5)3(Ni3S2)1 | 2017 | Orthorhombic | 2.0 × 10−3 | 0.297 |  |
| Pseudoquaternary | Li9.54Si1.74P1.44S11.7Cl0.3 | 2016 | Tetragonal | 2.5 × 10−2 | 0.24 |  |
|  | Li7P2.9Mn0.1S10.7I0.3 | 2017 | Triclinic | 5.6 × 10−3 | 0.216 |  |
|  | Li10.35P1.65S12 | 2017 | Tetragonal | 1.1 × 10−2 | 0.20 |  |

* a) Measured using annealed pellet.

The strategies in designing Li-ion SEs are worth considering for the exploration and developments of compositions based on multicomponent systems, as illustrated in Figure . Beginning with pseudobinary systems, the most studied system is Li2S–P2S5. Among the several phases along the Li2S–P2S5tie line, Li3PS4crystal structure is comprised of isolated PS43−, and Li7P3S11has an equimolar mixture of isolated PS43− and P2S74−, both showing high Li+ conductivities., , ,  Whereas the room-temperature stable γ-Li3PS4shows low conductivity of only 3 × 10−7 S cm−1, Li+ conductivity of β-Li3PS4is in the order of 10−4–10−3 S cm−1., - An even higher conductivity was achieved in Li7P3S11; 3.2 × 10−3 and 1.7 × 10−2 S cm−1 for cold- and hot-pressed samples, respectively, which is the highest among all three-element pseudobinary systems.,  It should be noted that the aforementioned SE materials are prepared by mechanical milling and the subsequent heat treatment at relatively low temperatures of 150–300 °C results in glass-ceramics.,  Recently, it was revealed that variations in the conductivities of glass-ceramic Li-ion SEs originate from glassy materials that were difficult to be identified by conventional X-ray diffraction (XRD) measurements. In this regard, a Li2S-deficient Li4P2S7,,  its sulfur-deficient phase Li4P2S6,,  and Li2S-rich Li7PS6 as a mother phase of the argyrodite-type sulfide SEs are also important despite their low ionic conductivities (≈10−8 – 10−5 S cm−1). Very recently, off-stoichiometric LGPS-like-structured Li9.6P3S12showing 1.2 × 10−3 S cm−1 at 25 °C was derived. Important classes of phosphorus-free pseudobinary compounds are found in the Li2S–SnS2system (Figure ). The solid-state synthesized Li4SnS4exhibited low conductivities in the order of 10−5 S cm−1., ,  The Li+ conductivity of Li4SnS4could be increased to 1.4 × 10−4 S cm−1 as the crystallinity became lowered by the solution process using methanol (MeOH) or water.,  The SnS2-rich layer-structured Li2SnS3(Li) was identified to show the conductivity of 1.5 × 10−5 S cm−1. The high ionic conductivity of Li0.6 (σNMR= 9.3 × 10−3 S cm−1 at 25 °C) was also achieved by introducing vacancies into interlayer Li+ sites.

Figure 2

Pseudoquaternary diagram of the Li2S–P2S5–LiX–MS2system for Li-ion SEs.

Moving to the pseudoternary system, the Li3PS4-Li4GeS4system on the Li2S–P2S5–GeS2plane was an important starting point (Figure ). The well-known thio-LISICON (Li3.25Ge0.25P0.75S4) and LGPS are along this tie line. Subsequently, more LGPS families (e.g., Li10SnP2S12, Li11Si2PS12) along the Li3PS4–Li4MS4tie line, showing high Li+ conductivities of >10−4 S cm−1, have been identified. Moreover, high Li+ ionic conductivity of 1.39 × 10−3 S cm−1 at 25 °C was achieved for the compound Li3.833Sn0.833As0.166S4along the Li3AsS4–Li4SnS4tie line on the Li2S–As2S5–SnS2plane (Figure ). Although the practical application of this compound may be limited because of the use of extremely toxic arsenic, it suggests the research on phosphorus-free compounds, which have much better stability in air than phosphorus-containing counterparts., ,  Jung and co-workers demonstrated that the conductivity of Li4SnS4was enhanced by the addition of LiI using the solution process (4.1 × 10−4 S cm−1 at 30 °C for 0.4LiI⋅0.6Li4SnS4) (Figure ). Other important classes of Li-ion SEs were identified in the Li2S–P2S5–LiX(X= Cl, Br, I) system, such as the argyrodite-type Li6PS5X(≈10−3 S cm−1) and the soft-chemistry-derived Li7P2S8I (6.3 × 10−4 S cm−1 at 25 °C) and Li4PS4I (max. 1.2 × 10−4 S cm−1 at 25 °C).

Finally, the development of state-of-the-art Li+ superionic conductor is based on the most complex pseudoquaternary system Li2S–P2S5–MS2–LiX(Figure ). The LSiPSCl can be considered as the double aliovalent substitutions of P5+ and S2− in Li3PS4with Si4+ and Cl−, respectively. In detail, the composition of Li9.84Si1.74P1.44S12is derived along the Li4P2S7–Li4SiS4tie line, and the aliovalent substitution of S2− in Li9.84Si1.74P1.44S12with Cl− results in the LSiPSCl (Li9.54Si1.74P1.44S11.7Cl0.3) (Figure ). Alternatively, this LSiPSCl composition can also be derived along the tie line of Li9.48P1.44S1.78S12-LiCl (Figure ). Since LSiPSCl has a similar structure as the LGPS, LSiPSCl can also be viewed as derivative from LGPS with full Si-to-Ge substitution and a minor Cl-to-S substitution charge-balanced by a minor Li concentration change.

Despite the significant progresses in enhancing ionic conductivities, a critical hurdle for the practical applications of sulfide Li-ion SEs is their stability in the ambient atmosphere.,  Conventional phosphorus-containing sulfide SE materials such as Li3PS4show poor stability in air (against both moisture and oxygen), which can be explained by high oxygen affinity of P5+., , , ,  One possible remedy is a partial substitution of S2− with O2−. For example,xLi2O·(100 −x)(0.7Li2S·0.3P2S5) glasses showed no H2S evolution within 10 min upon exposure to ambient air. It was also shown that the addition of FeS and basic metal oxides can suppress the H2S evolution. A more radical approach is the exclusion of phosphorus. It was demonstrated that Li3.833Sn0.833As0.166S4and glass LiI·Li4SnS4, which were developed as a branch of Li4SnS4,,  showed excellent stability in dry air., , , 

### 2.3 Transport Mechanism and Design Strategy for Li-Ion SEs

The first step toward the rational design strategy of new SEs is to understand the Li+ transport mechanism in these materials and the origin of their exceptionally high Li+ conductivity. First principles computations based on ab initio molecular dynamics (AIMD) simulations and nudged-elastic-band (NEB) calculations have been demonstrated in studying the atomistic Li+ diffusion mechanisms., - Many Li superionic conductor materials, such as LGPS,,  β-Li3PS4,,  and cubic phase Li7La3Zr2O12(LLZO), exhibit highly disordered Li sublattice, where a large fraction of Li sites are vacant for Li+ hopping from neighboring sites, corresponding to a high carrier concentrationncin Equation . As pioneered and demonstrated by Mo et al., AIMD simulation techniques have significant advantages in studying complex diffusion mechanisms in these Li superionic conductor SE materials. Their study confirmed the fast Li+ diffusion in LGPS and revealed the anisotropic 3D Li+ diffusion mechanism in LGPS structure with fast 1D diffusion along thecdirection and slower Li+ diffusion in theabplane (Figure a,b), as later confirmed by multiple experimental studies.- AIMD simulation studies of other Li sulfide SEs, such as Li7P3S11 and argyrodite Li6PS5Cl, confirmed their exceptionally fast Li-ion diffusion in bulk phases. In addition to these AIMD simulation studies, which quantified the overall diffusional properties, static first principles studies including NEB calculations have also been performed on Li sulfide SEs, such as Li3PS4, Li4GeS4, Li4SnS4, and Li3AsS4, to investigate the formation energies of mobile Li+ vacancies and interstitials, Li+ site energies in the structures, and Li+ migration energy barriers., -

Figure 3

a) Li+ diffusion pathway in LGPS shown by Li+ trajectories from AIMD simulations. b) Arrhenius plots of diffusion coefficientDcalong thecdirection andDabin theabplane for LGPS from AIMD simulations. Reproduced with permission. Copyright 2011, the American Chemical Society. c) Arrhenius plots of Li10MP2S12(M= Ge, Si, and Sn) from AIMD simulations. Reproduced with permission. Copyright 2012, the Royal Society of Chemistry. d) Li+ migration pathway and energy barrier in bcc- and face-center cubic (fcc)-type sulfur anion lattices. Reproduced with permission. Copyright 2015, Nature Publishing Group. e) Schematic illustration of single-ion migration and multi-ion concerted migration with different migration energy barriers. Reproduced with permission. Copyright 2017, Nature Publishing Group.

In addition, first principles computations were performed to predict aliovalent doping and substitution in these known materials systems to further increase Li+ conductivity. For example, computations predicted S-to-halogen doping in Li6PS5Cl to create Li+ excess with increased Li+ conductivity. Moreover, various compositions are predicted through the substitution of known compounds. For example, Si- and Sn-substituted LGPS, such as Li10SiPS12and Li10SnPS12, were initially predicted in first principles computation (Figure c) and then verified by multiple experimental syntheses and measurements., ,  Ong and co-workers expanded such substitution strategy into wider chemical spaces such as the Ag-P-S and Ag-M-P-S compositions and predicted a number of novel compounds, such as Li3Y(PS4)2and Li5PS4Cl2, with Li+ conductivity of >10−3 S cm−1 at RT.

Moreover, based on first principles computational studies, the general design principles for the crystal structural framework of superionic conductors were established. Ceder and co-workers identified the body-center cubic (bcc) packing of anion (e.g., S2−) in the crystal structure, as found in LGPS and L7P3S11, exhibits a low energy landscape for Li+ migration (Figure d). In bcc anion packing, Li ions occupy and migrate between face-sharing tetrahedral sites, leading to a low migration barrier of ≈0.2 eV in typical Li sulfides (Figure d). This general design principle has been applied to discover the materials with bcc anion framework leading to low Li+ migration barrier. New Li sulfide SEs based on the bcc anion framework, such as LiZnPS4, were discovered, and the derived Li1+2xZn1−xPS4compounds are predicted to achieve high Li+ conductivity of >10−2 S cm−1 at RT.

In addition to crystal structural features, Mo and co-workers uncovered that Li superionic conductors in sulfides and oxides exhibit a unique diffusion mechanism that is distinctive from typical solid materials, through directly observing the real-time dynamics of Li+ migrations during AIMD simulations. In superionic conductors, multiple Li ions migrate simultaneously through a concerted mechanism instead of an isolated ion hopping in typical solids (Figure e). Owing to Li+ occupancy of high-energy sites in these Li-stuffed structures and strong Li–Li Coulomb interactions, the concerted migration with a decreased migration barrier is kinetically favorable, as the downhill Li+ migration partially cancels out the uphill climbing of other Li+ migration (Figure e). Based on the fundamental understanding of low-barrier concerted migration, Mo and co-workers proposed a general design strategy of inserting Li+ into the high-energy sites of the structure to activate concerted migration, to significantly decrease activation energy, and to increase Li+ conductivity. Using this design strategy, they discovered a number of new fast Li-ion conductors such as LiTaSiO5and LiAlSiO4with predicted RT Li+ conductivity of >10−3 S cm−1 at the optimal doping concentrations. Therefore, first principles computation methods have been demonstrated with strong capabilities in discovering and designing new SEs materials.

3 Electrochemical Stability and Interface Compatibility of Li-Ion SEs
---------------------------------------------------------------------

To achieve the optimal electrochemical performances of ASLBs, the operating voltage of electrodes should be within the range of stability window of SEs or stable passivating interfaces should be formed between the SE and electrodes. Contrary to the naive belief that the electrochemical stability window of inorganic SEs would be much wider than that of liquid electrolytes, recent theoretical and experimental studies on electrode–SE interfaces have revealed narrow thermodynamic electrochemical stability windows for SEs (Figure a) and dynamic evolutions at electrode–SE interfaces upon charge and discharge., - Accordingly, it has been shown that the electrochemical performances of ASLBs are significantly affected not only by ionic conductivity but also by the electrochemical stability and interface compatibility of SEs. Upon typical operation voltage ranges of all-solid-state batteries, the SEs are subjected to decomposition, forming byproducts as interphase layers. If the formed layers are mixed ionic and electronic conducting (MIEC), the decomposition would propagate into the bulk of the SE (Figure b). If the layers are electronically insulating but ionically conducting, as the solid electrolyte interphase (SEI) layers in conventional LIBs, the interphase layers would remain stable (Figure b), which is desired for ASLBs. It is also important that chemical reactions between partially charged electrodes and SEs are possible,,  which leads to severe degradation of ASLBs upon prolonged storage and uses. Therefore, understanding and controlling the interfacial chemistries between electrodes and SEs are critical to the development of high-performance ASLBs.

Figure 4

a) Electrochemical stability of common SEs and Li binaries. Reproduced with permission. Copyright 2015, the American Chemical Society. b) Schematic illustration of interphase layer of Li3PS4and LGPS against Li metal with different conducting properties and interface compatibility. Equilibrium voltage profiles of c) Li3PS4and d) LGPS with corresponding phase equilibria. Reproduced with permission.,  Copyright 2016–2017, Wiley-VCH.

### 3.1 Intrinsic Electrochemical Window of SEs

First principles calculations were performed to identify the electrochemical windows of the aforementioned sulfide SE materials., ,  Based on the thermodynamic data from first principles calculations, the critical potentials were identified for the onset of thermodynamically favorable reduction (lithiation) or oxidation (delithiation) of the SEs, and the range between these two critical potentials gives the electrochemical window. As shown by first principles computation,, ,  lithium thio-phosphate-based SEs have a narrow thermodynamic intrinsic electrochemical window of ≈1.7–2.5 V (vs Li/Li+) (Figure a), because of the high reduction potential of P5+ and the low oxidation potential of S2− in the thio-phosphate chemistry. This narrow window is general among most of these Li sulfide SEs for a range of cation, anion, structure, or doping (Figure a). In comparison, Li binaries, such as LiF, Li2O, Li2S, and Li3P, are thermodynamically stable against Li metal, because of the absence of non-Li cation that is subjected to reduction at low potentials. The thermodynamic intrinsic stability windows of sulfide SEs are significantly narrower than known oxide SEs, such as Li garnet LLZO and NASICON Li1.3Al0.3Ti1.7(PO4)3(LATP) (Figure a). In particular, Li garnet LLZO shows better stability against Li metal, and NASICON LATP shows high oxidation potential.

### 3.2 SE–Anode Interfaces

The Li reduction behavior of the SEs also depends on different cation chemistry, which can lead to different interphase formations and different interface compatibilities.,  For example, as predicted by first principles thermodynamic calculations, the reduction of P in Li3PS4starting at 1.7 V leads to the formation of lithiated products Li3P and Li2S on Li metal or at 0 V (vs Li/Li+) (Figure c). Other SE materials in this Li–P–S system, such as Li7P3S11and Li2S·P2S5glass, have similar voltage profiles and lithiation products. The limited electrochemical stability windows of sulfide Li-ion SEs and their dynamic evolutions at the SE–electrode interfaces were also observed and confirmed in experiments. The formation of Li3P and Li2S as the interphase layers of these SEs on Li metal is confirmed by in situ X-ray photoelectron spectroscopy (XPS) experiments. The interphase layer consisting of Li3P and Li2S, which are poor electronic conductors, is passivating. Therefore, many lithium thiophosphate compounds are observed to be Li metal compatible in experiments, as the reactions at the Li–SE interface are self-limiting (Figure b). By contrast, from the same first principles thermodynamic analyses, LGPS shows a similar electrochemical window but different Li reduction behavior compared to the materials based on the Li–P–S system. The key difference is the reduction of Ge and Li–Ge alloying reaction at <0.6 V leading to the formation of MIEC interphase layer and poor interface compatibility (Figure d). The formation of Li–Ge alloys at the interfaces on Li metal has also been confirmed by in situ XPS experiments. As Li–Ge alloys are good electronic conductors, the MIEC interphase layer allows the simultaneous transport of Li+ ande− and favorable Li reduction (Figure b). As a result, the interphase layer thickness and interfacial resistance grow over a short period of time. This interface mechanism explains the reduction of LGPS observed at <0.6 V (vs Li/Li+) in cyclic voltammetry (CV) experiments (Figure a), compared to the absence of major reduction peak of Li3PS4down to 0 V.

Figure 5

Results of electrochemical stability and interface compatibility for Li-ion SEs. a) First two CV cycles of Ti/Li3PS4/Li-In and Ti/LGPS/Li-In cells in the negative and positive potential ranges. Reproduced with permission. Copyright 2014, Elsevier. b) Cross-sectional high-angle annular dark field (HAADF) STEM image of LiCoO2–Li2S·P2S5interface after initial charging. Reproduced with permission. Copyright 2016, the American Chemical Society. c) XPS spectra of the composite LiCoO2electrode for LiCoO2/Li6PS5Cl/Li–In cells before and after cyclings. Reproduced with permission. Copyright 2017, the American Chemical Society. d) Variations in charge capacities versus cycle number for the TiS2/Li–In all-solid-state cells cycled at different rates between 1.5 and 3.0 V (vs Li/Li+). Reproduced with permission. Copyright 2014, Elsevier. e) Schematic diagram illustrating in situ XPS revealing the chemical reaction at the Li/LGPS interfaces and the corresponding XPS spectra recorded during deposition of Li metal on LGPS. Reproduced with permission. Copyright 2016, the American Chemical Society. f) Transmission optical microscopy image showing penetration of Li metal into cold-pressed polycrystalline β-Li3PS4. Reproduced with permission. Copyright 2016, Wiley-VCH.

### 3.3 SE–Cathode Interfaces

At the cathode side, the potential of commonly used oxide cathode materials is beyond the anodic limit of these sulfide SEs (Figure a)., ,  The oxidation products of Li sulfide SEs may mostly be electronically insulating and hence passivating (Figure c,d), which explains the higher oxidation potential than the thermodynamic intrinsic window observed in the CV measurements (Figure a).,  However, the reactions of sulfide SEs with oxide cathodes are a critical problem causing poor SE–cathode interface compatibility. First principles calculations found that the reactions between Li sulfide SEs and oxide cathodes are highly favorable, which leads to the spontaneous formation of transition metal sulfides.,  For example, first principles computation indicates that Li3PS4reacts highly exothermically with LiCoO2and forms cobalt sulfides., , ,  These transition metal sulfides are electronically conductive, leading to nonpassivating MIEC interphase layers and poor interface compatibility. The visualization of the LiCoO2–Li2S·P2S5interfaces was carried out by transmission electron microscopy (TEM) analysis (Figure b), by which the mutual diffusion of Co, P, and S at the interface was demonstrated. More detailed chemical information of the interfacial layers was obtained by postmortem XPS. Figure c displays the XPS spectra for LiCoO2–Li6PS5Cl electrodes before and after the cycles. The analyses of S 2p, P 2p, and Li 1s spectra suggested the formation of elemental sulfur, polysulfides, P2Sxspecies (x>5), and LiCl as the oxidative decomposition product for Li6PS5Cl while phosphates (PO43−) were formed on the surface of LiCoO2. Consistently, the phosphates (PO43−) and sulfites (SO32−) were directly detected by time-of-flight secondary ion mass spectrometry measurements of the cycled LiNi0.8Co0.15Al0.05O2–75Li2S·25P2S5electrode. To solve this cathode interface incompatibility issue, the application of protective oxide coating layers, such as LiNbO3,, ,  LiNb0.5Ta0.5O3, Li4Ti5O12, Ta2O5, Al2O3, and Li3PO4 between sulfide SEs and LiCoO2was demonstrated in previous experiments. Computational studies confirmed the improved interface stability and compatibility from the thermodynamic perspective., , 

### 3.4 Use of Multiple SEs in a Single Cell for ASLBs

In short, despite the narrow electrochemical windows of sulfide Li-ion SEs, the formation of favorable passivating layers and the use of protective coating layers enables desirable performances of ASLBs. It is important to note that the asymmetric stability of SEs is meaningful for ASLBs but is not so for conventional LIBs based on liquid electrolyte. For example, vinylene carbonate (VC) is reduced prior to the decomposition of ethylene carbonate (EC) and forms a stable SEI layer on graphite electrodes, significantly improving the performances of half-cells.,  However, with regard to the full-cells, the decomposition of VC on the cathodes is parasitic, resulting in the fast increase in total cell resistances.- Lithium-bis-trifluoromethanesulfonylimide (LiTFSI) exhibits good thermal stability and good electrochemical performance when used for carbonaceous anode materials,,  but causes severe corrosion of Al current collectors for the cathodes. In stark contrast, multiple SE materials through a multi-layer strategy can be employed in a single cell for ASLBs. This unique advantage in the design of ASLBs was demonstrated by comparing the TiS2/Li-In all-solid-state cells using mono-layer LGPS and bilayer LGPS/Li3PS4(Figure d). The use of bilayer allowed the conductance of the SE layer to be maximized while avoiding the detrimental reaction between LGPS and Li–In.

### 3.5 Alternative Electrode Materials Enabled by SEs for ASLBs

The Li metal batteries, as an ultimate goal to achieve high energy density of batteries, have long been the Holy Grail for several decades, and the inorganic SEs have been regarded as the most promising enabler., ,  This hope was based on the previously overestimated electrochemical stability of SEs and the theory by Monroe and Newman that the dendritic growth of Li metal may be suppressed by employing inorganic SEs with high shear modulus. However, in agreement with the suggestion by theoretical calculations,,  the reduction of sulfide Li-ion SEs has been verified by in situ XPS analysis (Figure e). It turned out that, when using Li metals, neither oxides nor sulfides inorganic SEs,, ,  could avoid the internal short circuit caused by the penetrating growth of Li metal through the grain boundary and porous defects of the polycrystalline oxide and sulfide SE materials (Figure f). The strategies to enable Li metal using SEs should aim for homogeneous current distributions by forming intimate contacts between SEs and Li metal, as well as for desirable chemical stability with Li metal. It was shown that the deposition of additional thin layers of Au or In by vacuum evaporation, which covered voids and grain boundaries on the surface of SEs in bulk-type ASLBs, could enable the reversible deposition/stripping of Li metal in ASLBs.- This is also consistent with the significantly enhanced interfaces of oxide SE–Li metal by the ultrathin Al2O3coating layer obtained by atomic layer deposition. The coatings of Li-metal compatible SEs (e.g., LiI·Li4BH4) were shown to enable Li metal. Despite the afore-described progresses, fair evaluation on the usage of thin SEs (<100 µm) is still required for practical ASLB applications.

High-capacity cathode materials, such as S and Li2S, are also considered for ASLBs owing to the absence of polysulfides dissolution problem., - In addition, first principles computation also suggests interface compatibility between sulfides SEs with S/Li2S and sulfide cathode (e.g., LiTiS2), which are essential for good ASLB performance.,  However, the critical drawbacks of S/Li2S electrode, such as poor electronic and ionic conductivities along with large volume changes upon discharge and charge, still remain for the ASLB applications. The low operating voltages (≈2.1 V vs Li/Li+) for S (or Li2S) are advantageous for electrochemical stability and interface compatibility but is a major limitation for high energy density. Various preparation methods, such as ball-milling,, - wet method,,  and gas-phase mixing have been applied to prepare the Li2S (or S) composites with SEs and carbon additives, achieving reversible capacities ranged from 220 to 830 mA h (g of Li2S)−1., , ,  Recently, Wagemaker and co-workers revealed that Li-ion transport across the SE–Li2S interface rather than within the SE itself is a major kinetic limitation, by probing Li2S–Li6PS5X(X= Br, Cl) using 2D-exchange nuclear magnetic resonance (NMR) spectroscopy (2D-EXSY)., 

4 Wet Synthesis and Solution Process of Li-Ion SEs
--------------------------------------------------
