Repository: VCERS/paper_crawler

# Patent Crawler 
Patent Crawler is a python program to crawl patent information from [Google Patent](https://patents.google.com/) with given keywords.

## How It Works?
Google set very low rate-limit on search pages and block any activity wich detect them as scraping. But don't have such policy on each patent page. So at first I download list of patent which include few information include URL, then go to URLs and scrap them.
**I tried to wrote these programs in user friendly way. So running program will guide you to scrap what ever you want.**

File: sulfideSSE/wiley Advanced Energy Materials/Design Strategies, Practical Considerations, and New Solution Processes of Sulfide Solid Electrolytes for All‐Solid‐State Batteries.md (part 2 of 2)
For the preparation of sulfide SEs, conventional synthesis protocols for ceramic materials, such as high-temperature solid-state reaction, mechanochemical method, and melt-quenching method, have been commonly applied (Figure ). Recently, the first report of wet-chemical synthesis of β-Li3PS4using tetrahydrofuran (THF) at low temperatures has opened new opportunities in this field in several perspectives. First, the wet-chemical synthesis of SEs may offer advantages in the mass production of SEs by reducing processing time and efforts for mixing precursors. Second, the size and morphology of the SE particles can be controlled by the wet chemistry of SEs, which affect the microstructure of electrodes and in turn the electrochemical performances. Third, recent reports suggest that soft chemistry provides an access route to obtain new metastable materials that may not be possible using conventional synthesis protocols., ,  Finally, it has been demonstrated that a few optimal combinations of SEs and solvents that form homogeneous solutions without side reactions can be applied to mitigate the poor ionic contact problem in ASLB electrodes,, , , , ,  which are discussed in detail in Section .

Figure 6

Schematic diagram illustrating preparation of sulfide SE materials by the conventional solid-state methods, the liquid-phase synthesis, and the solution process.

The protocols for the preparation of SEs using solvents can be classified into two: “liquid-phase synthesis” and “solution process,” as illustrated in Figure . For the liquid-phase synthesis, after SE precursors of Li2S and P2S5are added into solvents, forming inhomogeneous solutions composed of intermediate solid products and supernatant, wet-chemical reaction proceeds. By contrast, for the solution process, SEs, rather than precursors, are dissolved in solvents, forming homogeneous and transparent solutions. The following processes for both cases are the same: evaporation of solvents and the subsequent heat-treatment.

### 4.1 Liquid-Phase Synthesis of SEs

In the first report of liquid-phase synthesis of sulfide SEs by Liang and co-workers, β-Li3PS4was prepared by adding Li2S and P2S5into THF. The formation of SE-solvent complex Li3PS4·3THF was confirmed after the removal of liquids. The subsequent heat-treatment at 140 °C resulted in the formation of nanoporous β-Li3PS4, showing a high conductivity of 1.6 × 10−4 S cm−1 at 25 °C. It was noted that this value was higher than the one prepared by conventional solid-state reaction.,  Importantly, the benefit of wet-chemistry-derived nanostructure for β-Li3PS4on the abnormally high conductivity was highlighted. The following researches to obtain Li3PS4were conducted using various solvents such as ethyl acetate and ethyl propionate, in which slightly enhanced ionic conductivities of 3.3 × 10−4 and 2.0 × 10−4 S cm−1 were reported, respectively. In addition, Li7P3S11was derived by wet-chemical synthesis using THF, dimethoxyethane (DME), and acetonitrile (ACN),,  resulting in high conductivities up to 9.7 × 10−4 S cm−1. A detailed summary of the wet-chemical syntheses of sulfide Li-ion SEs and their corresponding ionic conductivities are summarized in Table .

Table 2.
 Wet-synthesized and processed sulfide SEs

| Synthesis/Process protocol | Composition | Solvent | Conductivity at 25 °C | Heat-treatment temperature | Ea | Ref. |
| --- | --- | --- | --- | --- | --- | --- |
| Liquid-phase synthesis | Li3PS4 | THF | 1.6 × 10−4 | 140 | 0.356 |  |
|  |  | Ethyl acetate | 3.3 × 10−4 | 160 | 0.32 |  |
|  |  | Ethyl propionate | 2.0 × 10−4 | 170 | 0.43 |  |
|  | Li7P3S11 | DME | 2.7 × 10−4 | 250 | 0.39 |  |
|  |  | ACN | 9.7 × 10−4 | 250 | 0.323 |  |
|  |  | ACN (ultrasonication) | 1.0 × 10−3 (22 °C) | 220 | 0.132 |  |
|  |  | THF | 2.3 × 10−4 | 250 | 0.362 |  |
|  | Li7P2S8I | ACN | 6.3 × 10−4 | 200 | – |  |
|  | Li4PS4I | DME | 1.2 × 10−4 | 200 | 0.37 |  |
|  | Na3SbS4 | Water | (1–2) × 10−4 | 200 | – |  |
| Solution process | Li3.25Ge0.25P0.75S4 | Anhydrous hydrazine | 1.82 × 10−4 (30 °C) | 240 | 0.42 |  |
|  | 80Li2S·20P2S5 | NMF | 2.6 × 10−6 | 150 | 0.44 |  |
|  | Li3PS4 | NMF | 2.3 × 10−6 | 180 | 0.47 |  |
|  | Li6PS5Cl | EtOH | 1.4 × 10−5 | 80 | 0.34 |  |
|  | Li6PS5Br | EtOH | 1.9 × 10−4 | 150 | 0.38 |  |
|  |  | Ethyl propionate-EtOH (sonication) | 3.4 × 10−5 | 180 | – |  |
|  | 0.4LiI·0.6Li4SnS4 | MeOH | 4.1 × 10−4 (30 °C) | 200 | 0.43 |  |
|  | Li4SnS4 | Water | 1.4 × 10−4 (30 °C) | 320 | – |  |
|  | Na3SbS4 | MeOH or water | (1–2) × 10−4 | 100–200 | 0.30-0.38 |  |
|  | Na3.75Sn0.75Sb0.25S4 | Water | 2 × 10−4 (30 °C) | 550 | – |  |

It is important to note that the size of SEs prepared by wet-chemical routes can be decreased to nanometer ranges,,  while those prepared by solid-state reactions are greater than 10 µm. For ASLB electrodes, larger-area ionic contacts between active materials and SEs with smaller volume fraction of SEs are desired. In this regard, the small particle size of SEs derived by liquid-phase synthesis is desired to achieve the high energy density of ASLBs. Moreover, recent reports suggest that liquid-mediated reactions could provide synthetic routes for a new class of ionic conductors., ,  Li7P2S8I (6.3 × 10−4 S cm−1 at 25 °C) and Li4PS4I (1.2 × 10−4 S cm−1 at 25 °C) exhibiting unprecedented crystal structures were obtained by the soft-chemistry approach using ACN and DME, respectively. Tadanaga and co-workers demonstrated that the rapid formation of PS43− units was enabled by ultrasonic irradiation for the preparation of Li7P3S11(1.0 × 10−3 S cm−1 at 22 °C) using ACN.

Despite the afore-described progresses, new liquid-phase chemistries remain to be unveiled. Simple criteria for selection of proper solvents for the liquid-phase synthesis of sulfide SEs are available at the current stage; functional groups that interact with the SE precursors but should not be decomposed, and low boiling points to minimize energy in the process. Very recently, Liu and co-workers reported a two-step formation mechanism of Li7P3S11in ACN: the liquid-phase reaction proceeds, resulting in Li3PS4·ACN precipitates and soluble Li2S·P2S5, and crystalline Li7P3S11is formed by subsequent solid-state reaction. Elucidating the mechanism of these complex chemistries would guide further progress.

### 4.2 Solution-Processable SEs

The solution processability of SEs allows harvesting the most notable advantage of using liquid electrolytes, i.e., the excellent wettability. The homogenous SE solutions can wet any surfaces of active materials and infiltrate tortuous porous structures of composite electrodes in ALSBs. To date, only a few combinations of SE/solvents for solution-processable SEs have been demonstrated (Table ). Thio-LISICON (Li3.25Ge0.25P0.75S4) was obtained using anhydrous hydrazine, showing a high conductivity of 1.82 × 10−4 S cm−1 at 30 °C. However, its practical application was inhibited by the use of highly toxic and dangerously unstable anhydrous hydrazine. Li3PS4was shown to be precipitated from the homogeneous solution usingN-methyl formamide (NMF).,  Unfortunately, the resulting Li+ conductivity was too low (2.6 × 10−6 S cm−1 at 25 °C), and the solvent is difficult to be removed because of its high boiling point (≈183 °C). Ethanol (EtOH) was demonstrated to fully dissolve the argyrodite SEs Li6PS5Xand to evaporate, resulting in the original crystals with high Li+ conductivities of ≈1 × 10−4 S cm−1 maximum, under low heat-treatment temperature (≤200 °C).,  This is not anticipated, considering that PSxspecies are vulnerable to hydrolysis or alcoholysis reactions with protic solvents such as water and alcohol, which results in the evolution of H2S. Although Li2S is also hydrolyzed to form H2S upon exposure to water, it can be dissolved into anhydrous EtOH without side reactions.,  It is postulated that the dissolved Li2S in EtOH might decrease the proton activity of EtOH, thus suppressing the alcoholysis of PSxy− species in the Li6PS5X-EtOH solution. The two-step solution process for Li6PS5Xin a previous report could be rationalized in this context; the Li2S-EtOH solution was prepared prior to mixing with Li3PS4-THF solution.

Another important breakthrough in solution-processable SEs was achieved in the course of searching phosphorus-free materials. Li4SnS4can be fully dissolved into water with negligible H2S evolution, which is sharply contrasted by severe hydrolysis and the subsequent intensive H2S evolution for Li3PS4. Moreover, Li4SnS4is solution-processable using MeOH without suffering from side reaction. This can be explained by the less affinity of O2− with Sn4+ than with P5+, following the hard and soft acid and base theory., , , ,  The recrystallization of the homogeneous aqueous Li4SnS4solution resulted in preserved crystalline structure with a high Li+ conductivity of 1.4 × 10−4 S cm−1 at 30 °C. The incorporation of LiI into the Li4SnS4–MeOH solution further raised the ionic conductivity to 4.2 × 10−4 S cm−1. It is also noted that the resulting LiI·Li4SnS4is amorphous, and shows more softness than crystalline Li4SnS4, which could not be obtained by conventional synthetic protocols.

Similar to the Li-ion SEs, the first solution-processable Na-ion SEs were developed for phosphorus-free materials, Na3SbS4 and Na4-xSn1-xSbxS4, which are discussed in detail in Section .

5 Electrodes
------------

The developments of state-of-the-art SEs such as LSiPSCl (25 mS cm−1) showing even higher Li+ conductivity than that of conventional liquid electrolytes (≈10−2 S cm−1) indicate the superior performance of ASLBs than conventional LIBs because SEs may potentially avoid the issues of concentration polarization and desolvation processes occurring in liquid electrolytes., , ,  Kanno and co-workers successfully demonstrated the ASLBs outperforming conventional LIBs in terms of power capabilities and operational temperature ranges. The ASLBs employing LSiPSCl or LGPS outperformed LIBs over a wide temperature range from −30 °C to 100 °C. In particular, the power densities of ASLBs at 100 °C, at which the conventional LIBs fail to work, were even superior to supercapacitors (Figure a). Moreover, the good rate capability was achieved for the high energy ASLBs using ultrathick electrodes (≈600 µm, mass loading of 115 (mg of LiCoO2) cm−2). Through a different approach, the rate capability of ASLBs can also be boosted by applying nanostructured electrode materials,,  as were the cases for the developments of LIBs.- Jung and co-workers applied TiS2nanosheets prepared by mechanochemical lithiation and followed by exfoliation in water under ultrasonication for ASLBs, demonstrating outstanding rate capability (Figure b).

Figure 7

Electrochemical performances of ASLBs using sulfide SEs. a) The Ragone plots of ASLBs and conventional batteries and capacitors. Reproduced with permission. Copyright 2016, the Nature Publishing Group. b) Rate capabilities of all-solid-state cells using bulk TiS2(b-TiS2) and TiS2nanosheets (TiS2-NS). Reproduced with permission. Copyright 2016, the Royal Society of Chemistry. c) Second charge–discharge voltage profiles of LiFePO4/Li–In all-solid-state cells without and with solvate ionic liquid, Li(G3)TFSI (LiG3), at 0.1 C. d) Schematic diagram illustrating the microstructure of the composite electrodes without and with LiG3, showing that LiG3 improves the imperfect solid–solid contacts. Reproduced with permission. Copyright 2015, Wiley-VCH.

Layer-structured LiCoO2is the most extensively investigated electrode materials for ASLBs.- The state-of-the-art LiCoO2electrodes in lab-scale all-solid-state cells showed high discharge capacities which are close to the theoretical value (≈137 mA h g−1 with a cut-off voltage of 4.2 V (vs Li/Li+)) and stable cycling performances up to 50–100 cycles., , , , ,  However, the electrochemical performances are affected by several factors; resistance of SE layers,,  thickness of electrodes, preparation condition and composition of electrode mixtures,,  and pressure applied to the cells.

### 5.1 Practical Considerations and Technical Challenges for Electrode Fabrication

One of the major R&D efforts in architecturing conventional LIB electrodes has been the electrical wiring of active materials using nanostructured conducting materials such as graphene and carbon nanotubes,,  with no concern about the electrolyte wetting onto the active materials. In stark contrast, for ASLB electrodes, connecting and contacting active materials ionically are an additional technical challenge.,  The porosity values of the composite electrodes for ASLBs are typically 10–20% for the electrode composition that is realistic for practical applications.,  This significant amount of porosity reflects insufficient ionic contacts between SEs and active materials, limiting the full utilization of the electrodes. Besides reduced capacity, the inhomogeneity in the distributions of active materials and SEs also lowers the rate performances of ASLBs.,  Moreover, while the use of carbon additives are necessary to create electric conduction pathway to active materials, these additives may also disturb intimate ionic contacts between SEs and active materials., ,  For this reason, adding too much carbon additives would result in degraded performances, in contrast to the case in conventional LIBs., ,  An extreme example was found in LiFePO4, which showed negligible capacities for ASLBs (Figure c). Jung and co-workers successfully demonstrated that the addition of the SE-compatible solvate ionic liquid LiG3, an equimolar complex of LiTFSI and triethylene glycol dimethyl ether (G3), significantly increased the capacity. The underlying mechanism was the provision of additional ionic conduction pathways by wetting the surfaces of carbon-coated LiFePO4and filling the void spaces with LiG3 (Figure d).

From a practical point of view, the afore-discussed promising electrochemical performances of ASLBs would depreciate if polymeric binders were not included in the composite electrodes. The conventional dry-mixed electrodes, even if they are good testing vehicles to assess the performances of electrode materials and SEs, would be difficult to scale up because of their fragile properties.,  Polymeric binders are thus necessary to be incorporated to provide mechanical flexibility/durability and good adhesion to current collectors. Unfortunately, the polymeric binders would also disturb direct contacts between SEs and active materials, thus impeding facile ionic transport network in the composite electrodes.

In summary, the below-par performances of ASLBs are attributed to the afore-discussed incompleteness in ionic contacts and percolation networks in the composite electrodes. To address this issue, excessive amounts of SEs are often used in the composite electrode, lowering the energy density of ASLBs. In the following section, conventional fabrication protocols for sheet-type electrodes are described. Subsequently, applications of solution processes for electrode fabrication are discussed.

### 5.2 Fabrication of Sheet-Type Electrodes

Figure a shows a schematic illustration of the typical fabrication process for sheet-type ASLB electrodes and large-format ASLBs. After the electrode layers are coated on the current collectors, the SE layers can be coated directly onto the as-formed electrodes. The major difference in ASLB electrodes is the inclusion of SE powders during the fabrication of electrodes,- compared to the injection of liquid electrolytes into the electrode-separator assemblies in the conventional LIBs. Further, the use of Cu current collectors for anodes may be hampered by the chemical reactivity with sulfide materials.,  More importantly, the attempts for the slurry-based fabrication of ASLB electrodes revealed several complications that were not posed for the fabrication of conventional LIB electrodes. First, the use of commonly used polar solvents for LIB electrodes, such asN-methyl-2-pyrrolione (NMP) and water, is not allowed due to their severe reaction with sulfide SEs.,  Instead, suitable combinations of nonpolar or less polar solvents (e.g., toluene, xylene) and polymeric binders (e.g., nitrile–butadiene rubber (NBR), styrene–butadiene rubber, and silicone rubber) should be developed., ,  This can be challenging because many aspects must be satisfied simultaneously; e.g., volatility and toxicity of the solvents, viscosity of the slurry, and the adhesion property of the resulting electrode layers onto the current collectors. Second, the slurry-mixing process for ASLB electrodes is much more complicated than that for LIB electrodes with respect to the number of components. For ASLBs, a balance in ionic and electronic contacts/connectivity should be adjusted in the mixing of three components (active materials, SE, and carbon additives) while only the electronic contacts/connectivity is crucial for LIB electrodes (active materials and carbon additives). Specifically, the composite structure architecture and the resulting Li+ and electronic transport percolation network on the performance should be much more complex for ASLB electrodes than for LIB electrodes. While liquid electrolytes wet carbon additives and soak the polymeric binders easily, SEs may not fully access all active materials unless complete contact and ionic/electronic transport network are formed (Figure b). The area for ionic conduction at the surface of active materials are in competition with those for electronic conduction (carbon additives) and mechanical adhesion (polymeric binders). In short, the appropriate combination of each components and electrode engineering to ensure favorable charge-carrier transports are imperative for sheet-type ASLB electrodes.

Figure 8

Fabrication of sheet-type electrode and SE films for ASLBs. a) Schematic diagram illustrating slurry-based fabrication of sheet-type electrodes and SE layers for ASLBs. b) Schematic diagram of microstructure of slurry-mixed electrodes for ASLBs. c) Photograph of a pouch-type LiNi0.6Co0.2Mn0.2O2/graphite ASLB and its cross-sectional FESEM image. Reproduced with permission. Copyright 2017, Elsevier. d) Schematic diagram showing the fabrication of bendable nonwoven (NW)-SE films. Reproduced with permission. Copyright 2015, the American Chemical Society.

To date, only a few results on practically relevant prototype ASLBs using sheet-type electrodes have been reported.- Recently, Jung and co-workers demonstrated a cell-based energy density of 184 W h kg−1 for the pouch-type 80 × 60 mm2 LiNi0.6Co0.2Mn0.2O2/graphite ASLBs (Figure c). Further, their robustness against high-temperature (111 °C) exposure and scissor-cutting abusement was demonstrated for the first time. However, the performances of sheet-type ASLBs are limited by poor ionic contact when SE fraction is lowered and thicker electrode is used, which calls for the need to improve the conductivity of SEs and to enhance the ionic contacts.

Recently, an unconventional one-step fabrication protocol for sheet-type ASLB electrodes was developed. Instead of using SE powders, SE precursors (Li2S and P2S5) were directly employed to form the electrode slurry based on NBR and THF.

The protocol of direct SE-layer coatings on preformed electrodes lessens engineering efforts for separators, but still suffers from several technical issues: i) difficulty in precise thickness control of SE layers on large-area electrodes; ii) poor mechanical flexibility of SE layers; and iii) interlayer-mixing between preformed electrode layers and SE layers during the coating process (Figure a).,  In this regard, similar to the case for conventional LIBs, assembling separately prepared electrodes and SE films may be a solution. The fabrication of the first bendable sulfide SE films with thicknesses of ≤70 µm was achieved by impregnating SE powders (Li3PS4or LGPS) into porous polymeric nonwoven (NW) scaffolds (Figure d). Further, the proof-of-concept of free-standing sheet-type LiCoO2/Li4Ti5O12ASLBs enabled by the use of bendable SE-NW films and Ni-coated NW current collectors was successfully demonstrated. Moreover, the bipolar cell, which doubled the operating voltages was obtained by stacking two monocells.

### 5.3 Applications of Solution-Processable Li-Ion SEs for Electrodes

As discussed in the previous sections, complicated issues on ionic contacts between active materials and SEs are imperative for the performance of ASLBs. An important proof-of-concept of sulfide SE (Li2S·P2S5) coatings onto active materials (LiCoO2) was shown by using the pulsed-laser deposition technique.,  The electrode using Li2S·P2S5-coated LiCoO2powders could be cycled even with the small amount of coated SEs (1–10 wt%). In this context, the homogenous SE solutions offer a promising scalable protocol for solidifying SEs on the surface of active materials (Figure a)., , ,  For this purpose, multiple requirements must be simultaneously satisfied. First, the high conductivity of solidified electrolytes is required. To avoid side reactions, unfortunately most combinations of phosphorus-containing SEs and protic solvents are ruled out. Second, solvents with cost-effectiveness, no toxicity, and low boiling point are desired. Lastly, the SE solutions should be chemically inert when in contact with the active materials.

Figure 9

Applications of solution-processable SEs for ASLB electrodes. a) Schematic diagram illustrating fabrication of sheet-type electrodes and ASLBs applying solution process of SEs; coating and infiltration with SEs. b) Cross-sectional HRTEM image of 0.4LiI·0.6Li4SnS4-coated LiCoO2particle. c) Rate capabilities for LiCoO2/Li–In all-solid-state cells using the conventional mixed electrodes and 0.4LiI·0.6Li4SnS4-coated electrode. Reproduced with permission. Copyright 2016, Wiley-VCH. d) First two-cycle charge–discharge voltage profiles for LiCoO2/Li–In and graphite/Li–In all-solid-state cells using the Li6PS5Cl-infiltrated LIB electrodes at 0.1C and cross-sectional FESEM image of the Li6PS5Cl-infiltrated LiCoO2electrode. Reproduced with permission. Copyright 2017, the American Chemical Society.

Among the listed SE solutions in Section , only a few can fulfill the aforementioned multiple requirements. Two promising candidates are LiI⋅Li4SnS4-MeOH or aqueous solutions and Li6PS5X-EtOH solutions (X= Cl, Br)., , ,  The EtOH-solution-processed Li6PS5Xshowed maximum ionic conductivity of (1–2) × 10−4 S cm−1 at 25 °C.,  Good compatibility of the Li6PS5Cl-EtOH solution with LiCoO2as well as graphite was demonstrated. In addition, higher ionic conductivity was achieved for 0.4LiI·0.6Li4SnS4glass (4.1 × 10−4 S cm−1 at 30 °C). A disadvantage for 0.4LiI·0.6Li4SnS4is its poor anodic stability under 1 V (vs Li/Li+), which prohibits the application to graphite electrodes. However, the excellent dry-air stability for 0.4LiI·0.6Li4SnS4is a great strength compared to the phosphorus-containing counterparts such as Li6PS5X.

The high-resolution TEM (HRTEM) image (Figure b) shows the solution-processed hundreds-of-nanometer-thick uniform coatings of 0.4LiI·0.6Li4SnS4on LiCoO2particle demonstrated with intimate contacts. Surprisingly, the electrode prepared using the 0.4LiI·0.6Li4SnS4-coated LiCoO2outperformed the electrodes prepared by manual mixing with 0.4LiI·0.6Li4SnS4and even with the state-of-the-art SE LGPS (Figure c). Considering more than one order of magnitude higher conductivity of LGPS (6.0 × 10−3 S cm−1) than that of 0.4LiI·0.6Li4SnS4(4.1 × 10−4 S cm−1), this result made an unprecedented emphasis on the critical importance of ionic contacts and percolations in ASLB electrodes. While the benefits of SE-coated active materials have been demonstrated for the lab-scale pelletized electrodes without using polymeric binders and carbon additives, more significant impact by SE-coatings is expected for the application of sheet-type electrodes where the disruption in ionic contacts and percolation networks would become more severe.

Recently, Jung and co-workers have expanded the application of solution-processable SEs to scalable fabrications of sheet-type electrode inspired by the liquid-electrolyte injection in the manufacturing process for LIBs (Figure a). In their approach, the homogeneous SE solutions (Li6PS5Cl–EtOH or LiI·Li4SnS4–MeOH) were infiltrated into conventional electrodes for LIBs, which consisted of active materials, carbon, and polyvinylidene fluoride. The SE-infiltrated electrodes for LiCoO2and graphite were demonstrated to show high capacities of 141 and 364 mA h g−1 at 0.1 C with reasonable electrode conditions in terms of the practical application (Figure d), which was attributed to favorable ionic contacts/networks; mass loadings of 10 (mg of LiCoO2) cm−2 and 6 (mg of graphite) cm−2, low SE weight fractions of 11 wt% for LiCoO2electrodes and 21 wt% for graphite electrodes. It was highlighted that the commercially available LIB electrodes could be employed for ASLBs without any modification. Further, it will be possible to fabricate bendable SE separating films by infiltrating porous membranes with the SE solutions (Figure a).

Overall, all the afore-described applications using homogeneous SE solutions can be combined in the range of active materials, electrodes, and SE layers, to pursue scalable roll-to-roll fabrications of ASLBs (Figure a). Although the feasibility of several major concepts has been demonstrated, only a few SEs are known to be solution-processable. Moreover, their ionic conductivities are below par (≈10−4 S cm−1). Thus, the search of new solution-processable SEs is required.

6 Na-Ion SEs and ASNBs
----------------------

Combining renewable energy resources, such as solar and wind power, which suffer from their inherent discontinuity, with large-scale energy storage systems enables reliable power supply.,  Since the cost effectiveness of energy storage system is utmost requirement for this application, Na-ion batteries exploiting abundant Na resource and excluding the use of Cu current collectors are considered as a highly competitive alternative to LIBs. Furthermore, replacing liquid electrolytes with nonflammable inorganic Na+ SEs can improve safety. Thus, ASNBs are highly pursued for the large-scale energy storage applications., , , 

Similar to the sulfide Li-ion SEs, the development of sulfide Na-ion SEs was initiated from Na3PS4(Figure a). While LISICON-type Na3PO4shows poor ionic conductivity (≈10−8 S cm−1 at 100 °C), the replacement of O2− with S2− leads to tetragonal Na3PS4(t-Na3PS4) with a moderate ionic conductivity (≈10−6–10−5 S cm−1 at 25 °C)., ,  By employing mechanochemical methods with the heat-treatment temperature lowered to 270 °C, cubic Na3PS4(c-Na3PS4) was obtained, which resulted in Na+ superionic conductivity (4.6 × 10−4 S cm−1 at 25 °C).,  The Na+ conductivity has been enhanced by various iso- or aliovalent substitutions (Figure a). The partial aliovalent substitution of P5+ with Si4+ and Sn4+, rendering Na+ interstitials, gave highly ionic conductive 94Na3PS4·6Na4SiS4(7.4 × 10−4 S cm−1 at 25 °C),  and Na3.1Sn0.1P0.9S4(2.5 × 10−4 S cm−1 at 25 °C), respectively. Alternatively, introducing Na+ vacancies by partial substitution of S2− with Cl− resulted in a high conductivity for Na3-xPS4-xClx(x= 0.625, 1.14 × 10−3 S cm−1 at 25 °C). The LGPS-type Na analogue Na10SnP2S12(4 × 10−4 S cm−1 at 25 °C) was also suggested, and a new Na-ion SE Na11Sn2PS12(3.7 × 10−3 S cm−1 at 25 °C for annealed pellet) was recently reported.,  The isovalent substitution of P5+ with As5+ led to a remarkable improvement in Na+ conductivity and atmospheric chemical stability for Na3P0.62As0.38S4(1.46 × 10−3 S cm−1 at 25 °C).,  However, the use of toxic element arsenic would not allow its practical application. Alternatively, the isovalent substitutions with large ions Se2− (198 vs 184 pm for S2−) and Sb5+ (60 vs 38 pm for P5+) enabled Na3PSe4(1.16 × 10−3 S cm−1 at 25 °C) and Na3SbS4((1–3) × 10−3 S cm−1 at 25 °C) with high conductivities.,  Very recently, the drastic transition from insulating Na4SnS4to highly conducting Na4-xSn1-xSbxS4(0.02 ≤x≤ 0.33) by aliovalent substitution was reported. This unprecedented crystal structure showed a maximum conductivity of 5.0 × 10−4 S cm−1 at 30 °C. It should be emphasized that phosphorus-free compounds of Na3SbS4and Sb-substituted Na4SnS4do not suffer from the evolution of toxic H2S gases in contact with water, in sharp contrast to conventional Na3PS4SEs., 

Figure 10

Progresses in Na+ superionic conductors and ASNBs. a) Design strategy for Na+ superionic conductors. Na-ion SEs which are solution-processable and show no H2S evolution in contact with water are emphasized in the box in yellow. b) Cross-sectional HRTEM image of NaCrO2coated with Na3SbS4by solution process using MeOH. c) The first-cycle charge–discharge voltage profiles for NaCrO2/Na–Sn ASNBs at 50 µA cm−2, using the conventional mixed electrode and the Na3SbS4-coated electrode. Reproduced with permission. Copyright 2016, Wiley-VCH.

First principles calculations have been performed to understand the diffusion mechanisms in Na-based sulfide SEs as well as to predict new compositions and structures as novel Na-ion SEs. AIMD simulations studies revealed that Na+ diffusion in both t-Na3PS4and c-Na3PS4are mediated by vacancy or interstitial mobile carriers. In AIMD simulations, negligible diffusion is found in the perfect stoichiometric composition with no carrier,  and high Na+ conductivity is activated once vacancies or interstitials are introduced into the structure through the aliovalent doping for P cations or S anions (Figure a)., , ,  First principles computation by Ong and co-workers found 6.25% doping of Si4+ for P5+ in c-Na3PS4with interstitials achieving a Na+ conductivity of >10−3 S cm−1 at RT (Figure a,b), which agreed with previous experimental results.,  First principles computation also predicted halogen doping for S in t-Na3PS4with more Na+ vacancies as an effective strategy to increase Na+ conductivity.,  As a result, novel Cl-doped t-Na3PS4SE, t-Na3-xPS4-xClx, with a Na+ conductivity exceeding 10−3 S cm−1 at RT was computationally predicted and experimentally synthesized and confirmed. In addition, this newly predicted SE has been applied in RT all-solid-state rechargeable Na-ion battery with sodium metal anode.

Figure 11

a) Na ion probability density (blue) for Na3+xSixP1-xS4(x= 0.0625) from AIMD simulations at 800 K. b) Arrhenius plots of Na3+xMxP1-xS4(M= Si, Ge, Sn) from AIMD simulations. Reproduced with permission. Copyright 2015, the American Chemical Society. c) Calculated migration energy barriers for Na+ diffusion in bcc and fcc anion (O2− and S2−) lattices as a function of volume per anion. Reproduced with permission. Copyright 2017, the American Chemical Society. d) Voltage profile of Na3PS4. Reproduced with permission. Copyright 2017, the Royal Society of Chemistry.

The Na+ diffusion mechanisms in these SEs were found to be consistent with the Li+ diffusion mechanism in Li superionic conductors (Section ). AIMD simulations revealed the strong correlation in Na+ migration in Na3PS4, which was consistent with the generally observed concerted migration mechanisms in fast Li-ion conductors. In addition, the general design principles based on the bcc-type anion structural framework for fast alkali-ion conductors were also demonstrated to be applicable to Na-ion conductors (Figure c). Based on this design principle, computational studies by Ceder and co-workers predicted new Na sulfide SEs, such as Na10MS2P12(M= Ge, Sn, Si),  and Na7P3S11 (Figure c), which exhibit decent phase stability and high Na+ ionic conductivity of 1-10 × 10−3 and 1 × 10−2 S cm−1, respectively, at RT. These computation studies indicate significant potentials in further discovery of novel fast Na+ conducting SEs based on the rational design strategies and predictive first principles computations.

First principles calculations were also performed to investigate electrochemical stability and interface compatibilities of sodium sulfide SEs.,  The thermodynamic intrinsic electrochemical window of Na3PS4was calculated to be 1.55 to 2.25 V (vs Na/Na+) (Figure d). The sodiation reduction products of Na3PS4at Na metal anode are Na2S and Na3P. Na3P has a small band gap and is electronically conducting, leading to the formation of MIEC interphase layers, in agreement with experimental observation of in situ XPS by Janek and co-workers. At voltages above 2.25 V, the oxidation reaction becomes favorable, and the oxidation products such as Na2PS3, NaPS3, and S, may form at the interface. Doped Na3PS4can form different interfacial products at the Na anode from first principles calculations. Si- and Sn-doped Na3PS4may form electronically conducting Na–Si and Na–Sn alloy compounds, respectively, at low voltages. The interphase including NaCl may be formed in Cl-doped Na3PS4as shown by first principles computation. The chemical reaction between Na3PS4SE and NaMO2(M = Cr, Mn, Fe, Co, Ni) cathode materials was also found to be favorable in first principles computation, similar to Li-ion sulfide SEs and oxide cathode interfaces. The interfacial reactions occurred through the anion exchange reaction, e.g., in NPS and NaCrO2to form Na3PO4and NaCrS2. For other cathodes NaCoO2and NaNiO2, the interfaces underwent redox reaction of Co and Ni to form Ni sulfides and Co sulfides. Similar to ASLBs, the interface compatibility is also a critical issue to be resolved in ASNBs.

As demonstrated in the case of ASLBs, the formation of intimate ionic contacts in composite electrodes is also imperative for the performance of ASNBs. Interestingly, it was demonstrated that Na3SbS4can be dissolved into water or MeOH without the evolution of H2S gases, forming homogeneous SE solutions. As described in Section , the Na-ion SE solutions could be solidified on the surface of active materials (Figure b). The NaCrO2/Na-Sn ASNBs employing the resulting Na3SbS4-coated NaCrO2showed dramatically improved performances at RT, compared with those employing the conventional mixture electrodes (Figure c). Recently, another phosphorus-free compound, Sb-doped Na4SnS4(Na4-xSn1-xSbxS4), has also been shown to be solution-processable using water. Moreover, the aqueous-solution synthetic route for Na3SbS4using precursors of Na2S, Sb2S3, and S, which allow the coating of Na3SbS4on FeS2for FeS2/Na-Sn ASNBs, was recently developed.

It is worth mentioning several key issues for the realization of room-temperature ASNBs using sulfide Na-ion SEs. To achieve high working voltages, oxide-based cathode materials that have been investigated in the field of Na-ion batteries should be employed. However, the reactivity between active materials and SEs is still a major challenge, and the development of advanced protective coatings is indispensable. These coatings can also contribute to the suppression of side reactions for active materials in contact with solutions for the solution process of SEs. Second, the inherently poor anodic instability of SEs needs to be addressed to suppress the formation of MIEC interphase layers on negative electrodes, calling for a cell design with multiple SE layers or anode protective coating.

7 Summary and Outlook
---------------------

Since the early discoveries of sulfide Li+ superionic conductors such as thio-LISICON and Li2S⋅P2S5glass-ceramics, a number of compounds showing high conductivities have been developed to date. While the majority of discoveries have been achieved through intensive trial-and-error exploration of the multicomponent systems, noticeable advances in the first principles computation technique in recent years have enabled the accelerated search for stronger candidates. Thus, it is highly anticipated that more superior superionic conductor SEs to conventional liquid electrolytes will be identified in the future. Recently, much attention in this field has been expanded to other critical issues for sulfide SEs, such as atmospheric instability and yet-brittle mechanical property, which hamper a realistic design and the production protocols of large-format all-solid-state batteries in terms of practical applications. In this regard, the research in the future should provide not only highly conductive but also chemically stable sulfide SEs as a high priority. Rational designs in compositions, such as partial substitution of sulfur with oxygen, which may be offset by lowered conductivity, rigorous exploration of phosphorus-free materials such as Sn-based compounds (e.g., LiI⋅Li4SnS4), and surface modifications can be potential directions. Considering the narrow thermodynamic electrochemical windows for sulfide materials, the engineering for stable interfaces between active materials and SEs is also imperative for high-performance all-solid-state batteries. Developments of advanced materials and design for interfacial architectures may enable the use of high-voltage cathode materials operating at ≥5 V (vs Li/Li+), high-capacity Li2S (or S), and the ultimate anode Li metal, opening unprecedented opportunities in the LIB field. The recent advances in the solution-processable SEs are also highly noteworthy as they have provided the proof-of-concept of achieving intimate ionic contacts between active materials and SEs in all-solid-sate batteries for practical applications.

It is noteworthy that electrochemical behaviors for all-solid-state batteries are highly affected by mechanical environments, which are often overlooked. For the conventional LIBs, the volume changes in active materials cause concerns in electrical connectivity while the integrity of the electrodes and cells remains relatively intact. By contrast, for all-solid-state batteries, the effects of the mechanical degradation caused by the repeated volume changes in active materials are profound. Thus, the cell performance for all-solid-state batteries are greatly affected by externally applied pressure. In this regard, studies on the performance of all-solid-state batteries relevant to applied pressure would be important., ,  The critical problem of internal short circuit caused by the penetrating growth of Li metal through SEs led to the routine use of In or Li–In alloys as the counter electrode and simultaneously as the reference electrode for all-solid-state Li-ion half-cells. However, its reliability has not yet been evaluated. Further, practically relevant all-solid-state full-cells have rarely been investigated. These call for the need to develop an all-solid-state three-electrode cell. Unfortunately, its development is challenging because of the unique fabrication protocol for all-solid-state batteries based on cold-pressing at high pressure of hundreds of MPa. Recently, Jung and co-workers have developed a reliable all-solid-state three-electrode cell that enables the diagnosis of failure modes for all-solid-state batteries. In-depth analysis at the interfaces of active materials and SEs using in situ methods (e.g., in situ SEM, XPS, XRD, TEM, Raman, and electron holography) is also required for the understanding of complex interfacial chemistries.

Inspired by the progresses in sulfide Li-ion SE materials, several Na+ superionic conductors have been discovered to date. The sulfide Na-ion SE materials also have issues that are in common with the Li-ion counterparts (e.g., air-stability, electrochemical stability, and solution processability). Specifically, the poor anodic and cathodic interface stability of sulfide Na-ion SEs, stemming from the nonpassivating decomposition reactions, is a critical issue for the realization of high-energy ASNBs. Considering the extensive progresses in ASLBs and Na-ion batteries, further efforts to develop ASNBs are desired. Very recently, high Mg2+ conductivity has been achieved for the selenide compound MgSc2Se4(≈10−5–10−4 S cm−1 at 25 °C), suggesting the potential for all-solid-state Mg batteries. Following the recent progress in K-ion batteries,, ,  the exploration for K-ion SEs and all-solid-sate K batteries would be of interest as well.

Conflict of Interest
--------------------

The authors declare no conflict of interest.
