Repository: VCERS/paper_crawler

# Patent Crawler 
Patent Crawler is a python program to crawl patent information from [Google Patent](https://patents.google.com/) with given keywords.

## How It Works?
Google set very low rate-limit on search pages and block any activity wich detect them as scraping. But don't have such policy on each patent page. So at first I download list of patent which include few information include URL, then go to URLs and scrap them.
**I tried to wrote these programs in user friendly way. So running program will guide you to scrap what ever you want.**

File: sulfideSSE/wiley Advanced Energy Materials/Sulfide Solid Electrolytes for Lithium Battery Applications.md (part 1 of 3)


1 Introduction
--------------

Lithium-ion batteries have had a profound impact on the development of electronics that influence all aspects of daily life. The combination of good specific (≈250 Wh kg−1) and volumetric (≈570 Wh L−1) energy densities and adequate cycle life has not only enabled the creation of portable electronics, but has also led to their overwhelming market share of energy storage devices. The next frontier for lithium-ion batteries is the electrification of lightweight vehicles and projections estimate ≈2.5 million electric vehicles (EVs) in the United States by 2020. Although the adoption rates of EVs are predicted to increase from both the higher price of oil and increasing economies of scale which enable EVs to become cost-competitive with traditional gasoline-powered vehicles, the relatively high weight, large size, and travel range limitations of lithium-ion batteries require serious consideration. In response, the U.S. Department of Energy has targeted goals of doubling the specific and volumetric energy densities of lithium-ion batteries while reducing the price of an EV battery to a quarter of its cost by 2022. In order to meet these goals, significant advances in lithium-ion battery technology are required to overcome the current barriers.

Traditional lithium-ion batteries consist of a low- and high-voltage electrode (anode and cathode), a separator, and liquid electrolyte. Upon charging, lithium-ions deintercalate from the cathode (typically a lithium-containing oxide, e.g., lithium cobalt oxide, LiCoO2), diffuse through the liquid electrolyte (mixtures of cyclic and linear carbonates mixed with lithium-containing salts, e.g., LiClO4or LiPF6), and intercalate into the anode (typically graphite). Upon discharging, the reverse process occurs and the flow of lithium-ions is accompanied by a flow of electrons through an external circuit, enabling work. The electrodes determine the energy density of the cell and the majority of lithium-ion battery research has focused on the development of high-capacity and/or high-voltage materials. The use of lithium metal (3860 mAh g−1) in place of graphite (LiC6, 372 mAh g−1) in particular can drastically increase the energy density of lithium-ion batteries in the pursuit of EV battery targets. However, the use of traditional liquid electrolytes limits the implementation of lithium metal anodes because they are unable to prevent the formation of lithium dendrites that form during electrochemical cycling and have low coulombic efficiency due to the continual formation of a solid-electrolyte interphase.

The use of solid electrolytes offers several advantages over traditional liquid electrolytes. First, solid electrolytes with sufficient stiffness can suppress the growth of lithium metal dendrites during cycling. Second, the careful selection of the solid electrolyte composition allows for the tailoring of the electrochemical stability of the electrolyte for given electrodes (e.g., pairing a solid electrolyte with >5 V electrochemical stability window versus Li and high-voltage cathode LiMn1.5Ni0.5O4).,  Third, the use of solid electrolytes that enable the use of lithium metal anodes can result in greater energy densities compared to traditional graphite-based lithium-ion cells. The “break-even” thickness for a given solid electrolyte, assuming a standard cathode (e.g., LiCoO2) mass loading of 17 mg cm−2 and a 20% excess of capacity for the lithium metal anode, is ≈100 µm. The break-even point for specific energy density can also be calculated but is dependent on the density of the solid electrolyte, liquid electrolyte, and polymeric separator. The weight and size reductions of full-cell packaging due to the elimination of a liquid may also lead to advantages in cell-level performance. Additionally, the catastrophic failure of traditional lithium-ion batteries due to flammable liquid electrolytes is well-documented, and their replacement with nonflammable, solid electrolytes can improve the safety of these devices.

Despite many potential benefits of solid electrolytes, significant problems still need to be addressed before commercialization. In general, solid electrolytes demonstrate significantly lower room-temperature ionic conductivities when compared to liquid electrolytes. For example, lithium phosphorous oxynitride (LiPON) is a commonly used solid electrolyte in thin-film batteries and has a room temperature ionic conductivity of ≈10−6 S cm−1.,  When compared to LiPF6in EC-PC (10−2 S cm−1), it is apparent that low rate capability and the presence of concentration gradients remain issues even for thin solid electrolytes., ,  Current oxide-based electrolytes (LiPON, garnets, LISICON, LTAP, etc.) have been well-researched for several decades, but have plateaued at an ionic conductivity of 10−3–10−4 S cm−1, as in lithium lanthanum titanium oxide (LLTO). To this end, sulfide-based electrolytes have been explored as an alternative to oxides as early as the 1980s as the more polarizable nature of the sulfur anion allows for more facile lithium-ion conduction and higher ionic conductivities.

In recent years, the realization of sulfide electrolytes with unprecedented ionic conductivities, equal to or greater than most liquid electrolytes, has intensified sulfide research. In 2011, Li10GeP2S12(LGPS) was demonstrated to have an ionic conductivity of 1.2 × 10−2 S cm−1. In 2016, Li9.54Si1.74P1.44S11.7Cl0.3surpassed this mark with an ionic conductivity of 2.5 × 10−2 S cm−1 and incorporation of the sulfide in an all solid-state battery. Systems ranging from glasses, glass-ceramics, to crystalline conductors have been investigated as well and present an exciting new area of literature on solid electrolytes. Other notable characteristics of sulfide materials are low electronic conductivities (≈nS cm−1) and high lithium transference numbers (≈1).- Sulfides are compared to other solid electrolytes in Figure , demonstrating the potential of these materials in solid-state energy storage.,  This review will focus on various sulfide-based electrolytes (with an emphasis on LGPS and related structures), their conduction mechanisms, and provide an overview of materials properties (thermal, mechanical, and electrochemical) relevant to solid-state battery applications.

Figure 1

Arrhenius-type plot of ionic conductivity for a) state-of-the art solid electrolytes as well as common liquid and gel electrolytes and b) the LGPS family and Li9.54Si1.74P1.44S11.7Cl0.3. The high ionic conductivities of sulfide solid electrolytes demonstrate their promise in solid-state batteries. Reproduced with permission.,  Copyright 2016 and 2011, Springer Nature.

2 Sulfide Glass and Glass–Ceramic Electrolytes
----------------------------------------------

### 2.1 Sulfide Glasses

Sulfide glasses were among the first materials investigated as lithium-ion conductors for a variety of reasons. First, the conduction pathways are isotropic due to the absence of crystallographic passageways in the material. Second, the absence of crystallinity and grains in the material effectively eliminates grain boundary resistance which, in general, leads to glasses having higher ionic conductivities by one to two orders of magnitude compared to the crystalline phases of the same composition.,  Ionic conduction in sulfide glasses has been identified as a thermally activated process as the ionic conductivities for a wide variety of compositions show an Arrhenius relationship with temperature., - Analysis of electrochemical impedance spectroscopy and 7Li NMR has further confirmed that ionic conduction occurs through a hopping mechanism between randomly distributed Li sites. The use of a wide range of glass formers also makes sulfide glasses attractive for the nearly infinite number of possible chemistries. Most systems contain Li2S in addition to typical sulfide-based network formers and modifiers such as B2S3, P2S5, SiS2, and GeS2.

The addition of a lithium halide salt (e.g., LiI or LiCl) or lithiumortho-oxosalt (e.g., Li4SiO4or Li3PO4) can increase the lithium concentration and therefore the ionic conductivities of the glasses., - For instance, the Li2S–B2S3–LiI system has an ionic conductivity of 1.7 × 10−3 S cm−1, an order of magnitude increase from the Li2S–B2S3system. The use of lithium halides in particular does decrease the electrochemical window of the sulfide glasses due to the decomposition of the halide, but this can be avoided through the addition of lithium silicate and phosphate.

Both oxides and sulfides have desirable properties for solid electrolytes. Several oxide solid electrolytes (e.g., LLTO) are more air stable and have wider voltage windows than sulfides which tend to have higher ionic conductivities as well as easier processing.,  Oxysulfides have been explored as an attractive compromise between these families of materials. The (100 −x)(0.6Li2S–0.4SiS2)–xLixMOy(LixMOy= Li4SiO4, Li3PO4, Li4GeO4, Li3BO3, Li3AlO3, Li3GaO3and Li3InO3) system demonstrates a maximum ionic conductivity of 10−3 S cm−1 at 5mol% LixMOy. This is attributed to the “mixed-anion effect” where the conductivity of the ion mixture does not change monotonically but reaches a maximum in some property between the two end states at an ideal material composition. Oxide glasses tend to have low ionic conductivities due to nonbridging oxygen atoms that act as strong ion traps in the structure. It is suspected that the addition of small amounts of oxygen first act as bridging oxygen and increase the conductivity. Above 5 mol%, nonbridging oxygen atoms become more prevalent and begin to decrease the conductivity, resulting in this maximum. Figure demonstrates the mixed-anion effect of the (100 −x)(0.6Li2S–0.4SiS2)–xLixMOyoxysulfide system. This finding is particularly attractive as the high ionic conductivity of the sulfide glass is preserved while increasing the potential atmospheric and electrochemical stabilities through addition of the oxide.

Figure 2

The room-temperature ionic conductivity as a function of mol% LixMOyin (100 −x)(0.6Li2S–0.4SiS2)–xLixMOy.The maximum ionic conductivity is observed at 5 mol% LixMOy. Reproduced with permission. Copyright 2006, Elsevier.

Compared to oxides, sulfide glasses are easier to fabricate and incorporate in a solid-state battery. Wide ranges of composition, the ability to easily control thickness, and the possibility of scaling are all attractive features in the commercial production of sulfide glasses. Because of the lower melting point of sulfides compared to oxides, high temperatures are not required for processing and cold pressing is often sufficient to create good particle-to-particle contact. Two main methods are utilized to synthesize glassy sulfides for lithium-ion conduction. Melt quenching (water or liquid nitrogen cooled) has traditionally been coupled with a twin roller apparatus to rapidly cool the molten glass and allow for the formation of films with high concentrations of lithium.,  Figure shows the lithium concentration dependence on the room temperature conductivity for some glassy sulfides and oxides. More recently, the mechanical milling of precursor materials has demonstrated the ability to create high conductivity glasses.- This method is generally preferred over quenching methods as significantly less heat is required and is cost-effective for scaling purposes. Ultimately, solution-processed sulfide electrolytes would be ideal for scaling into quantities relevant for industrial levels. Table lists the room temperature conductivities of different sulfide glass systems.

Figure 3

Dependence of room-temperature ionic conductivity on lithium concentration for sulfide glass and glass-ceramic solid electrolytes. Reproduced with permission. Copyright 2012, Elsevier.

Table 1.
 Comparison of the room-temperature ionic conductivities of sulfide glass solid electrolytes

| Glass electrolyte | Ionic Conductivity | Reference |
| --- | --- | --- |
| 0.6Li2S–0.4SiS2 | (1–5) × 10−4 | , |
| 0.7Li2S–0.3 P2S5 | 5 × 10−5 |  |
| 0.75Li2S–0.25P2S5 | 3 × 10−4 |  |
| 0.3LiCl–0.35Li2S–0.35SiS2 | 2 × 10−4 |  |
| 0.4LiI–0.24GeS2–0.06Ga2S3–0.3Li2S | 9 × 10−4 |  |
| 0.05Li4SiO4–0.57Li2S–0.38SiS2 | 2 × 10−3 |  |
| 0.01Li3PO4–0.63Li2S–0.36SiS2 | 2 × 10−4 |  |

### 2.2 Sulfide Glass-Ceramics

Although the complete crystallization of sulfide glasses generally results in a lower conductivity, the partial crystallization of certain glass compositions can lead to significantly higher values through the formation of a glass-ceramic. Glass-ceramics are generally comprised of crystalline and amorphous constituents which are created through the crystallization of the parent glass via heat treatment.- Single-step ball milling (SSBM) is also used to form glass-ceramics and can be performed at room temperature using a high-energy planetary ball mill where the heat generated from collisions with milling media is sufficient to locally melt and recrystallize the material.,  More recently, solution phase synthesis has been used to make glass ceramics and crystalline sulfide electrolytes.-

The crystalline fraction of glass-ceramics varies from mostly glass to mostly crystalline and properties of these materials as electrolytes vary accordingly. Literature comparisons are difficult to make here if the percent crystallinity and identification of the crystalline phase are not reported. In general, sulfide glass-ceramics exhibit high ionic conductivities due to the precipitation of superionic phases within the glass with conduction pathways between these precipitates maintained through connecting amorphous regions. These superionic phases are generally metastable and cannot be directly synthesized. Most of the work on glass-ceramic sulfide electrolytes has been carried out with Li2S–P2S5compositions. In this system, crystallization ofxLi2S–(100 −x)P2S5(mol%) can precipitate various phases depending on the value ofx. Forx< 70 mol% Li2S, the low ionic conductivity Li4P2S6or Li3PS4phases are created which decrease the total conductivity of the glass-ceramic. Forxgreater ≥70 mol% Li2S, both Li7P3S11and Li3.25P0.95S4are precipitated and significantly increase the conductivity by two orders of magnitude above the parent glass (10−3 compared to 10−5 S cm−1).- Sulfide glass-ceramics also demonstrate low electronic conductivities, on the order of nS cm−1, as measured by DC polarization techniques.,  The experimentally measured low electronic conductivities are supported by first-principles calculations of the wide band gap of the Li7P3S11glass-ceramic system (3.5–3.9 eV).,  Due to the presence of crystalline regions, grain boundary resistances must be acknowledged and reduced in order to improve the ionic conductivities of sulfide glass-ceramics. Figure shows the difference in ionic conductivities for the crystalline (solid-state reaction), glass, and glass-ceramic materials in the 70Li2S–30P2S5system with LiPON shown as a reference.

Figure 4

Comparison of the crystalline, glass, and glass-ceramic forms of the 70Li2S–30P2S5solid electrolyte with LiPON included as a reference. Reproduced with permission. Copyright 2005, Wiley-VCH.

3 Sulfide Crystalline Electrolytes
----------------------------------

### 3.1 Thio-LISICON

Crystalline materials that possess well-defined conduction pathways for lithium-ion transport are expected to have superior conductivities compared to their amorphous counterparts. For instance, Li14Zn(GeO4)4(LIthium SuperIonic CONductor-, LISICON) is comprised of LiO4, ZnO4, GeO4, and LiO6tetrahedra arranged in the γ-Li3PO4structure with conduction pathways in thec-direction (Figure a). However, the high ionic conductivities expected of the crystalline material are only observed at elevated temperatures (LISICON ≈10−1 S cm−1, amorphous LISICON ≈10−2 S cm−1 at 300 °C), and room temperature conductivities are several orders of magnitude lower (LISICON ≈10−7 S cm−1, amorphous LISICON ≈10−4 S cm−1 at 25°C).,  The poor room-temperature ionic conductivity in LISICON has limited its use to high-temperature applications. Significant research efforts have been made in synthesizing sulfide counterparts to LISICON. Several sulfur-based compounds exist in the γ-Li3PO4structure (thio-LISICONs) including parent phases Li4GeS4and Li3PS4.,  Figures b shows the crystal structure for Li4GeS4as a basis for other thio-LISICON structures. The material consists of hexagonally close-packed sulfide anions with Ge or P in tetrahedral sites. Lithium occupies both octahedral and tetrahedral sites creating edge-sharing LiS6octahedra chains in theb-axis. These tetrahedral sites serve as 1D conduction pathways for lithium-ion as in LISICON.

Figure 5

a) Structure of LISICON and b) thio-LISICON member Li4GeS4. Reproduced with permission.,  Copyright 2002, Elsevier.

The thio-LISICON parent phases have conductivities ≈10−7 S cm−1 at room-temperature as the lack of lithium disorder in the lattice prevents significant ionic conduction. Solid solutions of Li4GeS4and Li3PS4have been thoroughly investigated for compositions yielding higher ionic conductivities. The substitution of Ge4+ + Li+ ↔ P5+ introduces lithium vacancies into the crystal structure which increases lithium-ion conduction significantly. Aliovalent cation substitutions also lead to increased ionic conductivities in LISICON through the same mechanism. The maximum conductivity of the thio-LISICON family is greater than 10−3 S cm−1 atx= 0.75 in Li4−xM1−xM′xS4where M = Si, Ge or Zr and M′ = P, Al, Zn or Ga., - A variety of thio-LISICON materials, their conductivities, and their conduction mechanisms are shown in Figure . Depending on the valence of the cations and the excess or deficiency of Li from the parent thio-LISICON phase, ionic conduction may occur through either a Li interstitial or vacancy mechanism, respectively. The LISICON counterparts are also shown, and the thio-LISICON materials demonstrate notably higher ionic conductivities.

Figure 6

LISICON and thio-LISCION family map with listed lithium-ion conduction mechanisms and ionic conductivity values. Reproduced with permission. Copyright 2001, Electrochemical Society, Inc.

### 3.2 Li10GeP2S12(LGPS)

Li10GeP2S12(LGPS) was the first solid electrolyte reported to have an ionic conductivity greater than that of some liquid electrolytes at room temperature. The material exhibits a room temperature conductivity of 12 mS cm−1 with an activation energy of 0.25 eV from 163 to 383 K. The tetragonal unit cell of LGPS consists of (Ge0.5P0.5)S4(50% Ge, 50% P occupancy), PS4, and LiS4tetrahedra and LiS6octahedra (Figure ). (Ge0.5P0.5)S4tetrahedra and LiS6octahedra share a common edge and form 1D chains along thec-direction. These chains are connected to one another by PS4tetrahedra through a common corner shared with LiS6octahedra, forming a 3D framework. LiS4tetrahedra form chains along thec-direction within this scaffold and lithium conduction occurs primarily in 1D channels formed by lithium in 16h and 8f tetrahedral sites. It is worth noting that the proposed structure is based only on the nominal composition of LGPS and the disordered distribution of GeS4and PS4tetrahedra can lead to the coexistence of different local microstructures. The presence of microstructural fluctuations is expected to have a small effect on the electrochemical properties of the material.

Figure 7

a) 3D structure of LGPS consisting of (Ge0.5P0.5)S4tetrahedra and LiS6octahedra chains connected to by PS4tetrahedra and b) coordination of the LiS6octahedra in LGPS. Reproduced with permission. Copyright 2015, Royal Society of Chemistry.

A significant contribution to the ionic conductivity of LGPS originates from weak conduction pathways formed by corner-sharing LiS4tetrahedra in theabplane. Molecular dynamics studies have elucidated the nature of this anisotropy and activation energies for conduction of 0.17 eV and 0.19 eV (corresponding to ≈40 mS cm−1) in thec-direction and 0.28 eV and 0.30 eV in theabplane have been calculated. Solid-state NMR has substantiated these calculations with 0.16 and 0.26 eV measured in thecdirection andabplane, respectively. The overall activation energy for ionic conduction in LGPS (0.25 eV) is observed to be a weighted average of the anisotropic values, indicating that the contribution from theabplane is essential for the high ionic conductivity observed in LGPS. 1D ionic conductors typically do not demonstrate high ionic conductivity due to thermodynamically favorable structural defects that easily block transport. Conversely, high symmetry structures with a 3D network of ionic pathways and concomitant high density of vacancies would lead to structural instability of the material. The existence of lithium conduction pathways perpendicular to the 1D channels in LGPS combines the features of 1D and 3D ionic conductors and ensures that conductivity is robust with respect to the high concentration of defects.

The position and occupancy of lithium sites along conduction pathways determine the governing ion transport mechanism in LGPS. Three unique lithium sites (Li1, Li2, and Li3) were initially identified in the LGPS structure (Figure ). Conduction in the 1D channels requires a Li3––Li3 mechanism (where denotes the two possible disordered sites). However, single ion migration is unlikely due to the partial occupancies of Li1 and Li3 that effectively block long-range diffusion. In the event of a double occupancy of Li1 sites, displacement of a neighboring Li3 is an additional difficulty given the energy required to overcome both Coulombic repulsion and jump distance. A cooperative ion migration mechanism has been proposed where Li1 and Li3 replace one another in a synchronized fashion., , ,  One-particle potentials for the activation energies associated with this conduction mechanism are 0.04 and 0.11 eV corresponding to disorder and Li1–Li3 diffusion, respectively. The sum of these activation energies is in good agreement with calculated and measured values for conduction in thec-direction. In theabplane, bond valence calculations and molecular dynamics simulations predicted a fourth lithium site connecting 1D lithium channels and its existence was experimentally confirmed via single-crystal X-ray diffraction and neutron powder diffraction (Table ). This lithium site, Li4, enhances the stability of LGPS by reducing the electrostatic repulsive interactions of the 1D chains. The nearly equivalent energy and positioning of Li4 and Li1 may also help to resolve any transient double occupancies via a Li1– –Li1 mechanism. This mechanism is also identified as the main conduction pathway in theabplane. Li2––Li2 is not considered to be active for diffusion due to the octahedral coordination (resulting in an absence of lithium disorder) and relatively high energy state of a Li2 site., 

Figure 8

Lithium framework of LGPS as determined from neutron powder diffraction. Refined atomic split sites for Li3 and Li4 are not shown. Black lines denote the tetragonal lattice. Reproduced with permission. Copyright 2016, American Chemical Society.

Table 2.
 Refined structural parameters for LGPS at room temperature obtained via Rietveld refinements of neutron powder diffraction. Adapted with permission. Copyright 2016, American Chemical Society

| Atom | Wyckoff site | Lithium disorder | Occupation parameter |
| --- | --- | --- | --- |
| Li1 | 16h | 0.25 | 0.50 |
| Li2 | 8g | – | 0.54 |
| Li3 | 8f | 0.10 | 0.62 |
| Li4 | 4c | 0.05 | 0.68 |

At elevated temperatures, LGPS undergoes a change in the lithium distribution of the lattice and conduction mechanism. At 373 K, LGPS experiences a diffuse phase transition exhibited by a decrease in the activation energy for ionic conduction from 0.25 to 0.12 eV. This transformation is observed in other superionic conducting solids and is attributed to the formation of a disordered lithium distribution, but it is not yet clearly understood.- The occupancies of the active lithium sites and their distances from each other along the conduction pathways in LGPS have been determined by neutron diffraction and are shown in Figure as a function of temperature. Li1 and Li4 site occupancies increase at the expense of Li3 sites with increasing temperature, indicating an increase in lithium disorder. This is especially apparent for Li1 sites where the increase in occupancy is accompanied by a decrease in Li1–Li1 distance. The increased Li1 disorder and Li1–Li3 distance and reduced Li3 occupancy implies that ionic conduction is relatively more difficult in the 1D channels of LGPS at elevated temperatures than it is at room-temperature. Meanwhile, the increase in the occupancy of Li4 sites and decrease in the Li1–Li4 distance with increasing temperature suggests increased ionic conduction from theabplane. The enhanced contribution of 2D conduction at elevated temperatures can lead to higher ionic conductivities and lower activation energies in LGPS due to the greater ease in obtaining long-range diffusion in typically polycrystalline samples.

Figure 9

a) The occupation parameter,g, at each Li site and b) the lithium site distances in near-stoichiometric LGPS (Li10.05Ge1.05P1.95S12) determined by neutron diffraction as a function of temperature over the ranges of 10–750 K. Reproduced with permission. Copyright 2015, Royal Society of Chemistry.

Solid solutions of LGPS can be synthesized through cation substitution and demonstrate increased ionic conductivities. The solid solution Li10+δGe1+δP2−δS12is stable from 0 ≤ δ ≤ 0.50 and demonstrates a maximum ionic conductivity at room temperature of 14.2 mS cm−1 at δ = 0.35 (compared to 12 mS cm−1 for LGPS).,  The substitution of Ge4+ for P5+ results in an increase in lithium in the structure with greater occupancy of Li1 and Li3 sites in the 1D channels observed with increasing values of δ from 0 ≤δ ≤ 0.35. The activation energy for ionic conduction for δ = 0.35 is 0.27 eV and matches closely to LGPS, indicating that the increase in ionic conductivity is not accompanied with a change in conduction mechanism. The relatively small increases in ionic conductivity through solid solution substitution compared to thio-LISICON indicates that LGPS inherently possesses sufficient lithium disorder for high ionic conductivity.

In general, aliovalent cation substitutions (e.g., P5+ or Al3+ for Ge4+to form Li9P3S12or Li11AlP2S12) have a larger effect on ionic conductivity than isovalent substitutions. Li9P3S12(LPS) and Li11AlP2S12(LAlPS) are calculated to have ionic conductivities of 4 and 33 mS cm−1 from ab initio molecular dynamics simulations, respectively. The differences in ionic conductivity in LPS, LGPS, and LAlPS are due to an increased lithium content in the unit cells and, to a lesser extent, the widening of the 1D channels. The threefold increase in ionic conductivity anticipated for LAlPS over LGPS make it an attractive candidate as a solid electrolyte. However, the tetragonal LGPS structure has proven difficult to obtain for these compounds and conventional solid-state synthesis methods have yielded only the high-temperature thio-LISICON (β-Li3PS4) phase.- The partial substitution of oxygen for sulfur has been shown to increase the thermodynamic stability of LGPS by providing stronger chemical bonding, and oxygen substitution has recently been used to stabilize the LGPS-phase of LPS. This synthesis route may also be extended to the LAlPS system. Isovalent cation substitutions (e.g., Sn4+ or Si4+ for Ge4+ to form Li10SiP2S12or Li10SnP2S12) are expected to have a smaller effect on the ionic conductivity in the LGPS structure. However, the use of a less expensive, more earth-abundant metal in place of Ge can reduce the raw materials cost of the solid electrolyte by two-thirds and make these materials attractive from an economic standpoint. Li10SnP2S12(LSnPS) has an ionic conductivity of 7 mS cm−1, which is in good agreement with the 6 mS cm−1 conductivity predicted from molecular dynamics simulations. Li10SiP2S12is expected to have a higher ionic conductivity (23 mS cm−1) due to a decrease in the unit cell volume, and the reduction in the energy difference between Li sites should also facilitate ion diffusion. The relatively small ionic radius of Si4+, however, leads to destabilization of the structure due to a large size discrepancy between PS4and SiS4tetrahedra. An increase in the Si/P ratio can alleviate this instability by reducing the number of PS4tetrahedra, and Li11Si2PS12(LSiPS) has been synthesized in the LGPS structure with only ≈10% P in the mixed cation tetrahedral. However, the high ionic conductivity of phase-pure LSiPS has not yet been experimentally verified due to the instability of the material at sintering temperatures (leading to a heterogeneous material with the thio-LISION phase).,  The LGPS phase can be stabilized through dual substitution of Sn4+ and Si4+ for Ge4+ as in the Li10+δP2−δS12system. The addition of Sn4+ increases the average ionic radii in the material (Sn4+ = 0.55 Å, Si4+ = 0.26 Å) and results in a maximum ionic conductivity approaching that of LGPS (Li10+δ1+δP2−δS12, δ = 0.35; 11 mS cm−1). Measurements of the electronic conductivity of LGPS and aliovalent cation-substituted analogues typically show low electronic conductivities of ≈5 nS cm−1., 

Anion substitutions have a more significant impact on lithium conduction than cation replacement in the LGPS structure. In general, the lithium-ion conductivity of a material is highly dependent on the anion. Larger anions result in wider lithium-ion channels and more polarizable anions ease the dissociation of lithium from the anion sublattice. The oxide-based LGPS analogue has a significantly lower lithium-ion conductivity (0.03 vs 13 mS cm−1) and higher activation energy (0.36 vs 0.21 eV) than LGPS according to molecular dynamics simulations. Analysis of the simulated structure also confirms the presence of significantly reduced ion channel sizes in the material. While it may be expected that the selenium-based LGPS analogue will have better conduction properties, lithium-ion diffusion does not significantly improve (24 mS cm−1, 0.19 eV) even though an increase in channel size is observed. This result suggests that there is a critical ion channel size for lithium-ion diffusion beyond which conduction does not improve significantly as lithium must still be coordinated to the LGPS structure. These findings are corroborated by an investigation of the effect of lattice parameter changes on conduction in the LGPS structure. Simulations on isotropically scaled LGPS demonstrate that 1%, 2%, and 4% decreases in the lattice parameters have a significant effect on the activation energy (increasing to 0.28, 0.47, and 0.59 eV). Conversely, a 4% increase in the lattice parameter only reduces the activation energy from 0.23 to 0.17 eV. This suggests that the lithium-ion channels in LGPS are at a somewhat optimal size and further increases in lattice parameters (either artificially induced or through the substitution of a larger anion) will have a small effect on Li+ diffusivity.

4 Superionic Conductivity
-------------------------

The basis for the high ionic (superionic) conductivity observed in select crystalline materials is largely determined by the arrangement of anions within their respective structures. The crystal structures of ionic conductors consist of polyhedra connected by ligands (chalcogens, halogens, or nitrogen) in various possible coordination. A variety of metal and nonmetal ions have been used to build these frameworks. Figure highlights the different framework cations and anions that have been used to create solid-state ion conductors for a variety of mobile ions.

Figure 10

Periodic table identifying mobile ions (blue) and the assorted cations (purple) and anions (yellow) that have been used to build frameworks for solid-state ionic conductors. Adapted with permission. Copyright 2016, American Chemical Society.

The diffusion of an ion through a crystal structure follows the pathway with the smallest energy barrier for conduction. This pathway is determined by both the mobile ion coordination to the anion and the crystal structure of the ionic conductor.,  Lithium-ions are often found in four- or six-coordination and thus are most stable in tetrahedral or octahedral sites within a framework. In calculations assuming the coordination of lithium with sulfur, the activation energy for diffusion between possible combinations of these sites is lowest for face-sharing tetrahedra. bcc lattices are comprised solely of face-sharing tetrahedra that percolate throughout the unit cell, which leads to the smallest possible energy for conduction (compared to sulfur fcc and hcp lattices). LGPS and β-Li3PS4can both be mapped to sulfur bcc sublattices, suggesting that this is, in part, a requirement for superionic conductivity. Other materials that have hcp or fcc sublattices (such as γ-Li3PS4and Li4GeS4) can be mapped to a bcc framework if relatively large structural deviations are allowed and this may help to explain the lower conductivities observed in these materials. Superionic conductivity in a percolating network of tetrahedral sites can be accommodated in non-bcc sublattices, although less frequently than with bcc sublattices. Sulfide argyrodite-type materials (including Li7PS6, argyrodite-type Li6PS5X (X = Cl, Br, I), and Li7Ge3PS12) and sodium conductor cubic-Na3PS4are among the non-bcc superionic conductors., - In general, superionic conductivity is thought to be limited to a small group of sulfide compounds because bcc or bcc-like frameworks are less common than hcp or fcc anion sublattices. The above principle is applicable to other combinations of mobile cations and immobile anion sublattices. For instance, antiperovskites (e.g., Li3OCl and Li3OBr), conducting halides, and conducting chalcogenides all have bcc anion sublattices.

Compositional tuning is a useful technique for increasing the ionic conductivity of superionic conductors. From a fundamental perspective, the ionic conductivity of a material is dependent on the number and occupancy of mobile lithium sites, and these parameters can be modified through aliovalent cation substitution. The substitution of Ge4+ + Li+ ↔ P5+ is particularly important in maximizing the ionic conductivities in the LGPS and thio-LISICON families. Cation substitution can also modify the activation energy for diffusion required by the anion sublattice. The increase in the number of mobile ions through compositional changes (Si4+ for Ge4+) can result in the filling of tetrahedral sites in the lattice and drive lithium-ions into higher energy octahedral sites. This can eliminate the large energy difference between the tetrahedral and octahedral sites and lower the activation energy for conduction. Sites with partial occupancies of different cations (e.g., Ge and P in LGPS) also create additional barriers to ion conduction. Cation substitution for more chemically similar cations can reduce these energetic barriers. For example, substituting Si for Ge (closer to P in the periodic table) lowers the activation energy for conduction while substituting Sn for Ge (further from P) increases it. Given a percolating network of tetrahedral sites for lithium-ion diffusion, general intuition would lead one to expect that the ionic conductivity of a material increases with greater concentrations of mobile lithium ions up to the solid solution limit of the system. However, the ionic conductivities of superionic conductors often pass through a maximum and decrease as more mobile ions are added into the lattice. At such high concentrations of mobile ions, the mobility of lithium is concentration dependent and this decrease has been attributed to local structural distortions induced by the substitutions that increase the activation energy for conduction. These phenomena are difficult to predict and have led to a trial-and-error approach to compositional tuning that, while inefficient, has been successful in enhancing the ionic conductivities of superionic conductors.

Computational methods including bond valence (BV),, - molecular dynamics (MD),, ,  and density functional theory (DFT),  have been used to achieve a greater understanding and guide a more rational design of high ion conductivity materials. A common theme that emerges from these studies is the need to maintain the percolating network required for lithium diffusion. In particular, the compositional tuning of superionic conductors through anion substitution is counterintuitive from a general structural and chemical perspective but can result in increases in ionic conductivity that are otherwise unobtainable. In the Li6PS5X (X = Cl, Br, I) system ion transport is solely determined by the arrangement of PS43− anions. Larger halides should lead to a more open structure and the greater polarizability of these anions should allow for enhanced lithium-ion diffusion. However, the iodide anions in Li6PS5I are found to effectively impede the percolation of local pathways on a larger scale and reduce the ionic conductivity of the material (Li6PS5Cl/Li6PS5Br ≈10−4 S cm−1, Li6PS5I ≈10−7 S cm−1). Similar results were found in the antiperovskite superionic conductor Li3OCl1−xBrxwhere low concentrations of Br result in more conductive pathways in the structure, while excessive concentrations effectively block these channels and reduce the degree of percolation and ionic conductivity. From a thermodynamic perspective, the composition that optimizes ionic conductivity should also optimize the configurational entropy of lithium. For example, the entropy of lithium is already maximized in β-Li3PS4and compositional tuning is not expected to increase its ionic conductivity. In these instances in which composition tuning is already optimized, additional entropic terms may be manipulated to increase the ionic conductivity of the material. MD simulations suggest that lithium diffusion is correlated with the motion of anion tetrahedra in superionic conductors (including PS43− in β-Li3PS4,  and LGPS,) and this agrees with the expectation that reducing the vibrational entropy of the system reduces the diffusivity of lithium-ions BV and DFT calculations have similarly shown that the anionic substitution of more electronegative oxygen for sulfur in small amounts improves the ionic conductivity in β-Li3PS4due to the wider space around the channel and easier hopping of lithium-ion around the oxygen.
