Repository: VCERS/paper_crawler

# Patent Crawler 
Patent Crawler is a python program to crawl patent information from [Google Patent](https://patents.google.com/) with given keywords.

## How It Works?
Google set very low rate-limit on search pages and block any activity wich detect them as scraping. But don't have such policy on each patent page. So at first I download list of patent which include few information include URL, then go to URLs and scrap them.
**I tried to wrote these programs in user friendly way. So running program will guide you to scrap what ever you want.**

File: sulfideSSE/wiley Advanced Energy Materials/Visualizing the Chemical Incompatibility of Halide and Sulfide‐Based Electrolytes in Solid‐State Batteries.md


1 Introduction
--------------

Due to the increasing energy consumption and need for energy storage, lithium-ion batteries have become the most used battery technology for commercial applications. This widely used cell concept with a liquid electrolyte is close to the limits of its energy density which and a certain degree of safety concerns due to the flammability of organic solvents. These disadvantages may be overcome using solid-state batteries. By using inorganic solid electrolytes that exhibit high ionic conductivities in the mS cm−1 range, organic solvents may be replaced. A solid electrolyte class that fulfills the requirement of high ionic conductivity are sulfide-based materials of argyrodite type such as Li6PS5X (X = Cl, Br, I), Li3PS4 or Li10GeP2S12. Based on their high ionic conductivity, stability against In/LiIn anode and advantageous mechanical properties (e.g., malleability), these sulfides are prominently used as electrolytes in solid-state battery studies. Unfortunately, these compounds have a narrow thermodynamic stability window, leading to limitations in the cathode due to decomposition reactions, for example the electrolyte Li6PS5Cl with LiNi0.6Co0.2Mn0.2O2lead to POxand SOx. A promising class of solid electrolytes are halide-based materials with increased stability against typical cathode active materials (CAM), rediscovered by Asano et al. in 2018 using mechanochemical syntheses. These compounds exhibit a wide range of compositions of the formula Li6MX6(M3+ = metal, X = Cl, Br, I), for example Li3InCl6, Li3YCl6 or Li2Sc2/3Cl4, and show reasonable ionic conductivity values of mS cm−1 at room temperature. Based on their wider thermodynamic stability window and with it their suggested higher electrochemical stability against CAMs, when compared to the sulfide materials, this material class might be more suitable for the use in solid-state batteries with high voltage CAMs. Nevertheless, recent work shows that while the halides may show high electrochemical stability (stability against a certain oxidation potential), chemical stability (stability of the different cell components against side reactions) is not necessarily given. Li3InCl6is suggested to have both a high electrochemical stability window and reasonable conductivity of greater than 1 mS cm−1. However, Li3InCl6is not stable against lithium metal and decomposes, inhibiting its use as separator in solid-state batteries. First cell studies with Li3InCl6only as catholyte, together with LiNi0.8Co0.1Mn0.1O2or LiCoO2show decent capacity values. Clearly, Li3InCl6is an interesting candidate as catholyte, but an additional sulfide layer is often used to prevent the halide decomposition in direct contact to the lithium metal anode. Recently, a bi-layer approach has been increasingly used for the construction of separators, with a sulfide-based material contacting the anode and a halide solid electrolyte contacting the halide-based cathode composite. This bilayer approach seems to disagree with the overall goal of creating thinner separator layers for practical use of solid-state batteries. It is also in stark contrast to simple processing on large scale. In addition, it was recently found that the incompatibility of Li3InCl6and Li6PS5Cl in LiNi0.6Co0.2Mn0.2O2-based cells lead to decomposition products and higher interfacial resistance, suggesting possible issues with this approach. Nevertheless, no direct analyses of any ongoing chemical and electrochemical processes have been established to explain the chemical processes occurring at the respective interfaces.

Inspired by the question of why a bilayer separator is often used and what happens when it is missing, in this work, we study the halide electrolyte Li3InCl6in combination with the CAM LiNi0.8Co0.1Mn0.1O2and the separator material Li6PS5Cl. By choosing different solid-state battery setups (see Figure ), we aim to better understand the influence of this additional layer. Electrochemical impedance spectroscopy and long-term cycling suggest that without the additional halide electrolyte layer, decomposition reactions occur between the sulfide solid electrolyte and the halide-based cathode composite. Although chemical analyses of buried interfaces are typically challenging, here we were able to analyze the ongoing reaction at the separator | cathode composite interphase. With ToF-SIMS (time-of-flight secondary ion mass spectrometry), FIB-SEM (focused ion beam scanning electron microscopy) analyses and with XPS (X-ray photoelectron spectroscopy) analyses the existence of indium sulfide-based decomposition products is confirmed. Overall, this work serves to show that the use of halide catholytes in solid-state batteries may not be as straightforward as currently believed, and that some unwanted decomposition pathways still exist and need to be considered in the search for new halide electrolytes.

Figure 1

Scheme of the different cell setups with different separator and cathode composite combinations and LiNi0.8Co0.1Mn0.1O2as CAM (black). Cell setup A with Li6PS5Cl (orange) as the separator and catholyte: In/LiIn | Li6PS5Cl | Li6PS5Cl:LiNi0.8Co0.1Mn0.1O2. Cell setup B with Li6PS5Cl as separator and Li3InCl6(blue) as catholyte: In/LiIn | Li6PS5Cl | Li3InCl6:LiNi0.8Co0.1Mn0.1O2. Cell setup C with Li6PS5Cl | Li3InCl6as bilayer separator and Li3InCl6as catholyte: In/LiIn | Li6PS5Cl | Li3InCl6| Li3InCl6:LiNi0.8Co0.1Mn0.1O2.

2 Results
---------

To reveal the reason for the typically used bilayer separator design and the underlying processes at the interfaces, in this study, the solid electrolytes Li6PS5Cl and Li3InCl6were used as separator material and catholyte in different cell configurations. The following three different cell configurations are used and schematically shown in Figure :

Notation: anode | separator | composite cathode,
 1. Cell setup A: In/LiIn | Li6PS5Cl | LiNi0.8Co0.1Mn0.1O2:Li6PS5Cl,
2. Cell setup B: In/LiIn | Li6PS5Cl | LiNi0.8Co0.1Mn0.1O2:Li3InCl6, and
3. Cell setup C: In/LiIn | Li6PS5Cl | Li3InCl6| LiNi0.8Co0.1Mn0.1O2:Li3InCl6.

Both solid electrolytes were successfully synthesized and exhibited ionic conductivity values at 25 °C similar to those reported in the literature, namely σ(Li6PS5Cl) = 1.3 mS cm−1 and σ(Li3InCl6) = 0.7 mS cm−1. The In/LiIn alloy is used as counter electrode to ensure a stable potential and no ongoing decomposition that would convolute the impedance analyses. Detailed experimental information, refined X-ray diffractograms and the impedance spectra can be found in the Supporting Information and Figures and (Supporting Information).

### 2.1 Cell Cycling

All cell configurations were cycled between 2.0 and 3.7 V versus In/LiIn, corresponding to 2.6 V and 4.3 V versus Li+/Li, with a current density of 0.214 mA cm−2. Figure  shows the potential profiles for the charging and discharging steps of the three different cell setups. The pure sulfide-based cell (cell setup A, orange) shows the highest initial charge capacity of 217 mAh g−1 (2.32 mAh cm−2), followed by the halide cell with Li3InCl6in the cathode composite (cell setup B, green) with 200 mAh g−1 (1.83 mAh cm−2) and the bilayer-based cell (cell setup C, blue) with 176 mAh g−1 (1.61 mAh cm−2). The lower initial charge capacity for cell setup C is likely due to higher bulk resistance caused by the comparably thick bilayer separator (see next section). The initial discharge capacity for all cells is 163, 175, and 154 mAh g−1, for cell setups A, B, and C, respectively. The trend of the discharge capacities and the Coulomb efficiencies are shown for 100 cycles in the Figure (Supporting Information). The differences in initial charge and discharge capacities are common in solid-state batteries and mainly result from irreversible structural rearrangement, chemo-mechanical effects and loss of available lithium. In addition, the cathode material is prone to react with the sulfides electrolyte forming oxides such as POxor SOxin the case of Li6PS5Cl. Potential chemical decomposition of the halides has also been reported, especially with Zr-based compounds that are very oxyphilic and attack the active material. Overall, the three cell setups show a trend comparable in performance to literature. Accordingly, pure sulfide cells with high nickel content LiNixCoyMnzO2typically show high initial capacities of over 200 mAh g−1. In comparison, halide-based cells usually show lower initial capacity values. For example, a carbon-containing LiNi0.6Co0.2Mn0.2O2- and Li3InCl6-based composite cathode has shown an initial charge capacity of 166 mAh g−1, whereas a LiNi0.85Co0.1Mn0.05O2- and Li3InCl6-based composite exhibited an initial charge capacity slightly under 200 mAh g−1. The general shape of the charge/discharge curves is similar for all setups and is characteristic for the CAM. For example, the plateau in the charge curve at around 3.6 V (vs In/InLi) is typical for LiNi0.8Co0.1Mn0.1O2showing the conversion from the hexagonal H2 phase to the other hexagonal H3 phase.

Figure 2

Charge and discharge curves of cell setups a) A, b) B and c) C, cycled at 25 °C. The figures show the 1st, 2nd, 10th, 20th, 30th, 40th, 50th, 60th, 70th, 80th, 90th and 100th cycle of the cells colorized from darker to lighter color.

The overall capacity values from the first to the 100th cycle are shown for all cell setups in Figure . The charge capacity of cell setup A (orange) decreases from 217 to 122 mAh g−1, showing an overall loss in capacity of 44 %. Cell setup B (green) shows the strongest capacity fading over cell cycling with an overall capacity loss of 86 % (200 to 29 mAh g−1). By using the additional Li3InCl6layer (cell setup C, blue) the capacity loss is significantly reduced to 40 % (176 to 105 mAh g−1), highlighting the beneficial effect of the bilayer separator design. The more stable cell cycling behavior of cell setups A and C compared to cell setup B is also reflected in the Coulomb efficiencies (see Figure , Supporting Information). Accordingly, the Coulomb efficiencies of cell setup B scatter strongly, while they are more stable for the other two setups, indicating less detrimental side reactions in the latter cases. The more pronounced capacity fading upon cell cycling (Figure ) can be correlated to the average overpotential (Figure ). While extracting the average potential between 2.7 and 3.7 V during charging as a function of the cycle number, cell setup B has the strongest increase compared to cell setup A and C.

Figure 3

a) Charge capacities and b) average overpotential of the charging step, showing the most severe degradation when the halide catholyte is in direct contact to the sulfide separator.

Overall, based on the capacities and Coulomb efficiencies, the sulfide electrolyte-based cell shows the best performance. The beneficial effect of the bilayer separator design for halide-based composite cathodes is clearly evident from a reduced capacity fading and a slower overpotential evolution upon cell cycling.

### 2.2 Impedance Analyses

To understand the underlying processes within the three different cell setups in more detail, impedance data were collected during cell cycling. Therefore, an impedance spectrum was recorded after each charging and discharging step to quantify the different processes occurring at the interfaces in the cells as a function of time. The impedance data obtained after the 1st (b, d, and f) and the 100th charging step (c, e, and g) are shown in Nyquist plots in Figure  with their corresponding fits. A potentially insightful approach to extract transport parameters would be the use of transmission-line modeling of the impedance spectra, as has been performed quite successfully recently. While transmission-line modeling in the here-investigated cells leads to comparable results for the first charge, the subsequent impedance spectra of the cycling process would require a change in the transmission-line model. At this stage changing fits cannot be corroborated without too many additional assumptions. Therefore, in order to monitor the impedance increase consistently, the data are analyzed with the equivalent circuit shown in Figure , assuming four different transport/transfer processes based on previous literature.

Figure 4

Nyquist plots of the impedance data (b–g) and the equivalent circuit used for fitting (a). Shown are spectra after the 1st and 100th cycle. b,c) shows the impedance data for cell setup A (orange), d,e) for cell setup B (green) and f,g) for cell setup C (blue). Three microscopic transport/transfer steps are assigned to the semicircles:Rinterface,1(yellow),Rinterface,2(red) andRSE/anode(purple).

These four processes typically represent in the literature the resistance of the bulk of the electrolyteRSE,bulk(gray), a grain boundary-type resistance of the electrolyteRSE,grain(yellow), the resistance of the interface of the electrolyte and the CAMRSE/CAM(red) and the resistance of the interface of the electrolyte to the anode materialRSE/anode(purple). The different processes were assigned based on the obtained capacitances of the different semicircles and the frequency range derived from previous impedance data analysis. In addition, it remains unclear whether the mid-frequency signal really corresponds to the grain boundary contribution or whether it rather represents a geometric constriction effect in the catholyte. At the lowest frequencies, a Warburg-type impedance behavior was observed, possibly related to lithium diffusion in the active materials. Within this study, the different extractable resistances were namedR1,R2,R3, andR4to avoid a direct relation to the physical process (see below). This is needed as the termRSE/CAMwill not be directly the correct terminology to this interface process here (see later section). The fit results of the resistances, the capacitances, α-values (exponent of the constant phase element) as well as the frequency ranges of the assigned processes can be found in Table (Supporting Information). The values obtained are in the range of previous works, indicating a strong overlap of relaxation times of the different processes.

The first resistanceR1in the high-frequency range can be reliably assigned toRseparator(gray) for all spectra and corresponds to a pre-resistanceRin the equivalent circuit (Figure ). After the first charge, this resistance is comparably high for cell setup C, indicating that the additional halide layer (and thus thicker separator) causes to a higher total bulk resistance. In contrast, cell setup A and B show similar low values after the first charge. In the middle frequency range, two resistancesR2andR3are found. As discussed above, these are typically related to grain boundaries and the resistance at the CAM in the composite cathode, respectively. However, here we will, for the sake of simplicityRinterface,1(yellow) andRinterface,2(red) while keeping in mind that besides intrinsic interfaces, interphases may be growing. Both related processes are represented by a parallel resistor and constant-phase element (R/CPE) in the equivalent circuit (Figure ) and basically distinguished based on their different capacitances (see Tables , Supporting Information). However, due to low α-values and a strong overlap of time constants, the separation of the different processes is challenging, leading to wider error ranges. Clearly, assigning the processes correctly to the different relaxation times becomes difficult with the increasing number of interfaces and resulting interphases. Nevertheless, for a qualitative discussion these processes are disentangled with keeping in mind that the increase of one will affect the others. For all three cell setups, the value ofRinterface,1remains relatively stable after the first charge for all cell setups, whereas the values forRinterface,2for cell setup A differ. A higher initial resistance is found for cell setup A that may be caused either by an irreversible chemical reaction of the sulfide electrolyte with the LiNi0.8Co0.1Mn0.1O2particles, or simply by a generally higher interfacial impedance. The low frequency processesR4can be correlated toRSE/anode(purple) and contribute the least to the total resistance in all spectra.

For a direct comparison of the three cell setups, the resistances obtained by fitting are shown as a function of the cycle number in Figure .R1starts at a similar value for cell setups A and B (orange and green) and shows a comparable increase upon cell cycling. In direct comparison, cell setup A exhibits a slightly reduced resistance due to the higher ionic conductivity of the separator. In contrast, cell setup C (blue) has an initially higher resistance (partially due to the thicker separator) but also shows a more pronounced increase upon cell cycling. This increase of the bilayer separator resistance has already been reported for Li3InCl6-based cells before. The high resistance and particularly the increase upon cell cycling appears to be caused by the recently reported chemical incompatibility between Li3InCl6and Li6PS5Cl, which results in the formation of an interphase and thus to a higher resistance (see discussion section below).

Figure 5

Resistances extracted from the fitted impedance data a)Rseparator, b)Rinterfacefor cell setup A (orange), B (green), and C (blue) over every tenth cycle from the 1st cycle to the 100th cycle.

Considering the impedance evolution ofR2andR3as a function of cycle number (Figure , Supporting Information), an increase over time was found in every cell type. At lower cycle numbers a deconvolution of both processes is challenging, at higher numbers the strongly increasingR3makes a deconvolution easier. Nevertheless, as it is difficult to rule out that the fitting of one R-CPE element influences the results of the other elements. Therefore, for a more indicative analysis, both resistances are shown as their sum (Figure ). Overall, the strongest changes are found for cell setup B. Increasing impedances are often caused by interfacial degradation reactions in solid-state batteries, which bears the question of which interface dominates the significant impedance evolution in the case of cell setup B. The assignment of the respective frequency range to an interface resistanceRinterface,2can imply that the degradation at the Li3InCl6| LiNi0.8Co0.1Mn0.1O2interface is causing the almost 50 times higher impedance. However, the halide electrolyte | CAM interface is supposed to be electrochemically more stable compared to the sulfide-based counterpart. In addition, if the halide electrolyte | CAM interface is responsible for the rise in impedance, similar observations should be observable for cell setup C. Indeed, the only difference between cell setup B and C is that of a triple phase boundary of LiNi0.8Co0.1Mn0.1O2, Li6PS5Cl, and Li3InCl6, which is avoided in cell type C suggesting that strong decomposition reactions occur at the interface between the sulfide separator and the halide-based cathode composite. Clearly then, an additional layer of Li3InCl6is needed, as it avoids the triple phase boundary and leads to more stability and suppresses fast capacity fading. This will be discussed in the further discussion.

### 2.3 Buried Interface Analyses

To study the origin of the increased build-up in impedance when halide catholytes are directly in contact with a sulfide separator, cross-sections of cycled cells of cell setup B and C were investigated by FIB-SEM and ToF-SIMS. Figure  shows scanning electron micrographs of the polished cross-section of a cycled cell of cell setup B recorded with a back-scattered electron (BSE) and a secondary electron (secondary) detector, respectively. The images show a strong curtaining effect (visible by lines) due to the high roughness of the native cross-sections and related topographic effects during the milling process. Nevertheless, the composite cathode (top) can be well distinguished from the separator (bottom) with both detectors. Due to differences in atomic weights of the compounds, the BSE detector allows, to a certain extent, the differentiation of local changes in the composition. Accordingly, the LiNi0.8Co0.1Mn0.1O2particles (brighter) can be well distinguished from the Li3InCl6and the Li6PS5Cl (darker). Interestingly, an interphase between the composite cathode and the separator is visible, which cannot be seen when using the secondary electron detector. The latter suggests that this feature is not due to topographical effects, but rather has a compositional cause.

Figure 6

a) Scanning electron micrograph of the polished cross-section of a cycled cell of cell setup B with direct interface between sulfide separator and halide-based cathode composite. A backscattered electron image is shown on the left and a secondary electron image on the right. b) ToF-SIMS imaging of the polished cross-section. Shown are exemplary secondary ion images of negatively charged fragments that allow to distinguish the different components. The specific secondary ion images are normalized in relation to the total ion intensity to reduce topographic effects. For the InS− fragment, a binning of 16 pixels was used to increase visibility. Both SEM and ToF-SIMS analyses indicate the formation of an interphase between the composite cathode and the separator.

To further study the chemical nature of this interphase, ToF-SIMS imaging was performed on the crater sidewall of the cycled cell. Figure  shows that the various compounds can be well distinguished from each other. Accordingly, the LiNi0.8Co0.1Mn0.1O2particles (represented by O− fragments) are well separated from Li3InCl6(shows high ionization probability for Cl− and lack of S− fragments) and Li6PS5Cl (represented by Cl− and S− fragments). We found, that the interphase composition is well represented by the InS− fragment. A possible mass interference with InO2− fragments can be ruled out, since no oxygen-related fragments (such as O−, O2− fragments) were detected in these areas. The local peak of the InS− fragment count indicates the formation of an indium sulfide-like compound in the interfacial region between the composite cathode and the separator. This in turn implies a reaction of Li3InCl6and Li6PS5Cl and thus a thermodynamic instability of both materials in contact with each other, which has been suggested recently.

Analogous measurements were performed for the cycled cell of cell setup C (Figure ). The additional Li3InCl6layer makes the sample preparation and analysis further challenging, since the interfaces/interphases of interest are buried even deeper and thus the region-of-interest is much larger. Nevertheless, it was possible to analytically access the composite cathode | separator and the separator | separator (Li6PS5Cl | Li3InCl6) interfacial regions separately. While no compositional changes were detected at the composite cathode | separator interface, an enrichment of the InS− fragment was detected at the separator | separator interface (Figure ), similar to the observations above. Compared to cell setup B, the fragment exhibits much less secondary ion intensity. It is difficult to derive (semi-)quantitative conclusions from these measurements, since even small deviations in sample geometry and measurement conditions (e.g., differences in stray electric fields) can significantly influence the results. Nevertheless, it seems that the reaction of Li3InCl6and Li6PS5Cl occurs even without the CAM being in close vicinity. As crater milling was not performed under cryo conditions, the highly energetic focused ion beam might be the reason for the apparent reaction between Li3InCl6and Li6PS5Cl. To rule this out, in-depth heating experiments of Li3InCl6/Li6PS5Cl mixtures complemented with XPS and ToF-SIMS analyses were performed. In fact, these control experiments clearly show that the overserved reaction was not induced by the analytical ion beam and a detailed discussion can be found in the Supporting Information.

Figure 7

a) Scanning electron micrographs of the polished cross-section of a cycled cell of cell setup C. SE images are shown on the left and BSE images on the right. The composite cathode is shown at the top, the bilayer separator at the bottom. b) ToF-SIMS imaging of the interfacial area between Li3InCl6(top) and Li6PS5Cl (bottom). Shown are exemplary secondary ion images of negatively charged fragments that allow to distinguish the different components. The secondary ion images are normalized by the total ion intensity to reduce topographic effects. For the InS− fragment, a binning of 16 pixels was used to improve contrast. Both SEM and ToF-SIMS analyses indicate the formation of an interphase within the bilayer separator between Li3InCl6and Li6PS5Cl.

Overall, the combination of FIB-SEM, XPS, and ToF-SIMS analyses confirm a chemical incompatibility of Li3InCl6and Li6PS5Cl, leading to the formation of an additional interphase between Li3InCl6and Li6PS5Cl. The chemical reaction is predominantly indicated by the formation of indium sulfide-like species in this study.

### 2.4 Discussion

Overall, the electrochemical testing in this study reveals that a bilayer separator seems necessary for long-term cycling stability of Li3InCl6-based composite cathodes when combined with sulfide electrolyte-based separators such as Li6PS5Cl. Accordingly, using an additional halide layer to separate the composite cathode from the sulfide separator significantly reduces the impedance evolution upon cell cycling and considerably improves the long-term cycling stability. This implies that the reason for the pronounced cell degradation without the bilayer design lies in the interfacial region between the Li6PS5Cl separator and the Li3InCl6-based composite cathode. In other words, the presence of the CAM seems to play a strong role. Instrumental analytics confirm that a detrimental chemical reaction of the sulfide and the halide electrolyte at the separator | composite cathode interface causes these issues. Our analytical data indicate a general chemical incompatibility of both solid electrolytes, the reaction of which seems to be further promoted by the close vicinity to the CAM. Accordingly, an interphase is generally formed between Li6PS5Cl and Li3InCl6, indicated by indium sulfide fragments in the secondary ion images obtained by ToF-SIMS, and this seems to be more pronounced at the triple phase boundary with the CAM. The following hypotheses for the underlying mechanism can be thought of:
 1. the CAM catalyzes the reaction or causes a larger interfacial contact area that facilitates stronger decomposition,
2. the CAM leads to the formation of decomposition products with higher impedances, e.g. LixInySz-like compounds are formed as intermediates, which are partially delithiated upon further cycling due to the proximity to the CAM,
3. sulfide electrolyte-based decomposition products formed at the interface with the CAM are more reactive with the halide electrolyte than the pristine sulfide electrolyte.

At this stage all these hypotheses are yet highly speculative and require more in-depth analytical studies. Nevertheless, latest theoretical evaluations of the interfacial stability of halide solid electrolytes with charged S8and discharged Li2S cathodes suggest a chemical instability of halides in contact with sulfide species, at least in Li2S. The chemical reaction of Li3YCl6and Li3YBr6with Li2S to LiYS2and LiCl/LiBr seems to be thermodynamically favorable as negative formation enthalpies are found, likely driven by the metal sulfide bond formation. Interestingly these chlorides seem to be chemical stable against S8, suggesting that the instability stems when sulfide anions are in the vicinity. As Li2S and polysulfides can be a reaction product of the sulfide electrolyte and Li6PS5Cl contains S2− anions, a reaction of Li3InCl6here to In-S species seems reasonable. However, at this stage due to the large phase space at the triple phase boundary of the CAM, Li3InCl6and Li6PS5Cl, a direction reaction pathway remains speculative. Nevertheless, these findings support the reaction products of the two electrolytes Li6PS5Cl and Li3InCl6that were found here, with InS− fragments stemming potentially from In2S3or LiInS2and concurrent LiCl decomposition products.

While the halide–sulfide combination does not seem ideal, possible protection of the metal anode via polymers or oxide separators may be a future option. In addition, a separation of the sulfide and halide interphase with a thin Li3PO4coating by atomic layer deposition is possible and can increase the cycle stability. As recent work has shown that the chemical stability of halides against CAM centers around the metal ion in Li-M-Cl, the chemical stability against sulfides may also be a function of the halide solid electrolyte composition, indicating the need to search for more stable combinations at the triple phase boundary. This is further substantiated as the Li3InCl6-based cell, with Li3InCl6in the composite and double separator layer, showed growth in theRseparatorresistance as well, whereas the other two tested single-layer separators did not. Interestingly, Li2.5Y0.5Zr0.5Cl6, one of the halide electrolytes compositions that were found stable against LiNi1/3Co1/3Mn1/3O2showed no good stability against the oxygen release of LiNi0.85Co0.1Mn0.05O2. In contrast, Li3InCl6has a lower stability against electrochemical oxidation compared to Li2In1/3Sc1/3Cl4. Overall, these results highlight that the search for new electrolytes should be inspired by the chemical compatibility of the compounds to the desired CAM and other potential components and taking possible reactions into account.

3 Conclusions
-------------

In this study, we analyzed the role of a bilayer separator for halide-based composite cathodes when combined with sulfide-based separators, using Li3InCl6and Li6PS5Cl as an example. We have shown that an additional halide separator layer separating the composite cathode from the sulfide-based separator is crucial for the cycling stability. Accordingly, the capacity retention was significantly increased and the impedance evolution upon cycling was suppressed coming in the performance range of pure sulfide-based cells, explaining why the bilayer design is often chosen in the literature. Using FIB-SEM and ToF-SIMS analyses, we were able to visualize the chemical incompatibility of the two electrolytes Li3InCl6and Li6PS5Cl. The accompanied interphase formation, indicated by indium sulfide-based degradation products, is of a general nature, but seems to be further promoted at the triple phase boundary with contact to the CAM. This leads to a strong rise in the impedance and a rapid capacity fading upon cell cycling, when only one separator layer is used. However, one may suspect that the general chemical incompatibility of both electrolytes may be a problem for long-term stability, even if the bilayer design is used.

Overall, the results of this study emphasize the importance of considering the chemical stability of all cell components relative to each other. Research currently often focuses on the stability or chemical compatibility of compounds towards the electrodes, motivating bi- or even multilayer designs for solid-state batteries neglecting the increasing number of interfaces and possible degradation spots, i.e., evolving interphases. However, reactivity beyond the electrodes is often overlooked so far, which can easily lead to severe capacity fading and poor long-term cycling stability, as shown in this study. Therefore, besides high electrochemical stability of the solid electrolyte towards high potential active materials, the chemical stability within the different battery components must be taken more into account and novel protection concepts or more stable materials need to be developed.

Conflict of Interest
--------------------

The authors declare no conflict of interest.
