Repository: VCERS/paper_crawler

# Patent Crawler 
Patent Crawler is a python program to crawl patent information from [Google Patent](https://patents.google.com/) with given keywords.

## How It Works?
Google set very low rate-limit on search pages and block any activity wich detect them as scraping. But don't have such policy on each patent page. So at first I download list of patent which include few information include URL, then go to URLs and scrap them.
**I tried to wrote these programs in user friendly way. So running program will guide you to scrap what ever you want.**

File: sulfideSSE/wiley Advanced Energy Materials/Electrochemo‐Mechanical Stresses and Their Measurements in Sulfide‐Based All‐Solid‐State Batteries: A Review.md (part 2 of 2)
|  | Materials | Young's modulus E | Poisson's ratio | Shear modulus G | Bulk modulus K |
| --- | --- | --- | --- | --- | --- |
| Cathode materials | LiCoO2 | 191.0 | 0.24 | 80 | 122.4 |
Some sulfide SSEs can undergo reversible redox reactions within a specific voltage range and have also been reported as conversion-type cathode active materials. However, the complex redox reaction mechanism remains unclear. Based on the high sensitivity and fast response between electrochemical reactions and specific volume changes (pressure changes), tracking electrochemo-mechanical changes via in situ pressure measurement can be used to reveal possible reaction pathways. Wang et al. reported an ASSB (In/InLi|LPSCB|LPSCB-MWCNTs) using Li6PS5Cl0.5Br0.5as the cathode active material. In this work, pressure measurement is first used to reveal the reaction mechanism. As shown in Figure  (bottom), the measured pressure curves show nonlinear behavior with three distinct regions during the charging process. Considering that the partial molar volume change of the Li–In anode  = +7.89 cm3 mol−1 is constant, it is suggested that at least three reactions with different volume changes are involved on the cathode side. The potential reaction mechanism can be further given by comparing the partial molar volume change of the cathode with the partial molar volume change of the Li–In anode. If we suppose that the PS43− phase formed by a reaction of Li2S and P0 (representing as (Li2S)0.75(P2S5)0.25) should first be converted to (Li2S)0.67(P2S5)0.33(representing as Li4P2S7, P2S74−), and finally to (Li2S)0.50(P2S5)0.50(representing as Li2P2S6, P2S62−) during charging. Therefore, the corresponding reaction volume changes can be calculated as follows:
 * Reaction (1)-Li3PS4(LPS) phase formation:

(11)
* Reaction (2)-LPS oxidation I:

(12)
* Reaction (3)-LPS oxidation II:

(13)

Only reaction (2) can lead to a decrease in Δpupon charging. Therefore, here, we assumed that the oxidation of the LPS glass phase starts in region 2. Consequently, the formation of the LPS glassy phase occurs in region 1. Although the complete electrochemical reaction pathway is more complex, the above-simplified reaction volume can explain the observed Δptrend, providing a new perspective for revealing electrochemical reaction mechanisms and pathways.

### 4.2 Anode Active Materials: Electrochemistry and Mechanics

Lithium metal is considered the “Holy Grail” among anode materials. Due to the thermodynamic instability between the sulfide SSEs and Li metal, however, interphases will be generated at the interface. Due to the partial molar volume difference between the interphase and the Li metal, the formation and evolution of the interphase at the interface will affect the battery pressure. Therefore, pressure measurement can provide a new electrochemo-mechanical perspective on interface evolution. Lee et al. systematically investigated two types of representative SSEs (LSPS and LPSCl)/Li interfaces evolution by in situ monitoring the pressure changes in SSE/Li symmetric cells (Figure ). Compared with LPSCl symmetric cells, LSPS symmetric cells exhibit a more obvious pressure drop at open circuit voltage (OCV). This is owing to the formation of electrically conductive Li–Sn alloys upon contact between LSPS and lithium metal, which allows the interfacial reactions to continue. The authors further investigated the relationship between pressure changes and the electrochemical processes in LSPS symmetric cells. Due to the formation of the electrochemical interface, as shown in Figure , the symmetric cell pressure drops more rapidly. Interestingly, when the short circuit caused by the penetration of lithium dendrites occurs in the symmetric cell, the pressure change tends to plateau (dP/dtapproaches zero). This electrochemomechanical response feature suggests that pressure measurement can serve as a powerful tool to detect short-circuit failures in Li-metal ASSBs.

Figure 4

a) Stack pressure evolution after pressing to an initial stack pressure of 30 MPa and holding at open circuit for two different symmetric cells based on LSPS (red) and LPSC (blue). Reproduced with permission. Copyright 2021, American Chemical Society. b) Voltage curves (red) and stack pressure profiles (blue) of two LSPS symmetric cells (operated at 0.5 mA cm−2 (solid lines), and held at OCV (dotted lines). Reproduced with permission. Copyright 2021, American Chemical Society. c,d) Charge-discharge voltage profiles NCM/Li ASSB and corresponding pressure changes for c) uncoated and d) In/LixIn-coated thin LMAs. Reproduced with permission. Copyright 2022, Elsevier. e) Capacity-normalized pressure change difference (Δ(ΔP)Q) as a function of cycle number. Reproduced with permission. Copyright 2022, Elsevier. f) Time-resolved voltage (top), external cycling pressure (middle), and an internal optical signal (bottom) for an LTO-LiIn ASSB cycled at C/30 (5.83 mA g−1) and 25 °C in an operando mode. Reproduced with permission. Copyright 2022, The Authors, published by Springer Nature. g) Stress evolution obtained from the FBG sensor placed inside Li–In anode by demodulating the optical signal (blue curve). Reproduced according to the terms of the CC-BY license. Copyright 2022, The Authors, published by Springer Nature. h) 2D stack view of the operando collected spectra by the FBG sensor placed between LTO/Li–In interface, with the corresponding galvanostatic charge/discharge cycle. A typical birefringence phenomenon could be found. Reproduced according to the terms of the CC-BY license. Copyright 2022, The Authors, published by Springer Nature. i) Galvanostatic cycle (top), λxand λyevolution (middle), and operando stress evolution obtained internally by the FBG sensor and with the experimental calibration of the sensor (bottom). Reproduced according to the terms of the CC-BY license. Copyright 2022, The Authors, published by Springer Nature. j–l) Galvanostatic cycling of j) Sb, k) Sn, and l) Si composite anodes in ASSBs with LPSC solid electrolyte and NMC-111 cathodes, along with the measured uniaxial stress (stack pressure) changes in each cell. Reproduced with permission. Copyright 2021, Elsevier.

A recent work reported by Lim et al. confirms this possibility. As shown in Figure , the authors monitored the in situ pressure changes during cycling in both NCM/uncoated Li and NCM/LixIn-coated Li batteries. Since the volume change during Li plating/stripping is much larger than that of the NCM materials, the periodic linear pressure changes are mainly dominated by the Li metal anode when the battery is cycled normally. In NCM/uncoated Li battery, the pressure no longer changes linearly when a short circuit behavior occurs. This is caused by the penetration and growth of Li dendrites in the mechanical stress-caused defects within the SSE. The authors further normalized the pressure change differences (Δ(ΔP)) with respect to the discharge capacity (Q) at each cycle (denoted as Δ(ΔP)Q) (Figure ). The capacity-normalized pressure change difference Δ(ΔPQ) was calculated by the following equation: Δ(ΔPQ) = Δ(ΔP)/QdischargewhereQdischargeand Δ(ΔP) is corresponding discharge capacities and pressure change difference at a corresponding cycle. The decrease in Δ(ΔP)Qis associated with the penetrating growth of Li dendrites within SSE. Therefore, the growth mechanism of Li dendrites can be effectively predicted by monitoring the Δ(ΔP)Qvalue.

Due to the severe interfacial reactions and microshort circuit issues, lithium metal is difficult to be practically applied in the short term. As an alternative, Li-alloy anodes are expected to achieve high energy density ASSBs due to their high specific capacity and low potential. Among them, Li–In alloys are the most widely used alloy anode materials in the laboratory. Although Li–In anode and sulfide SSE are thermodynamically and kinetically stable, Li–In anode also exhibits huge volume changes during cycling, causing serious electrochemo-mechanical problems in batteries. Recently, Tarascon's group introduced the FBG sensors into ASSBs and systematically measured the stress evolution inside the Li–In anode and at the anode/SSE interface (with LTO as the counter electrode). As a comparison, the author also used an external pressure sensor to measure the pressure change. In the pressure measurement inside the Li–In anode, although the pressure changes measured by the external pressure sensor and the FBG sensor are symmetrical and periodic, the stress change monitored in the FBG sensor is an order of magnitude larger than that of the external pressure sensor (Figure ). It is particularly worth pointing out that in this work, for the first time, the local stress evolution between the Li–In anode/SSE interface was monitored through the “birefringence effect” of the FBG Sensor (Figure ). Measuring such local stress evolution at the interface is essential for a deeper understanding of the electrochemo-mechanical effects in ASSBs. In addition to Li–In anode, Han et al. systematically investigated the pressure evolution in ASSBs with various composite alloy anodes (Sb, Sn, and Si) (Figure ). Since the volume change of NCM111 on the cathode side is smaller than that of the alloy anode, the net pressure change is controlled by the alloy anode. A typical feature of alloy anodes is the structural change that occurs during the first cycle, which is reflected in the mechanical information as the most severe stress hysteresis and irreversibility during the first cycle. This result indicates the sensitivity of the pressure measurement to the response of electrode structure evolution. It is worth noting that the particle size for the stress evolution of the Si anode was studied intensively in this work. The authors found that the Si nanoparticles showed less stress change than the Si microparticles by normalizing the stress change and the areal capacity. Smaller normalized stress variation may lead to less electrochemo-mechanical degradation, thus improving cycling stability.

### 4.3 Inactive Components: Electrochemistry and Mechanics

Besides the active materials, the mechanical properties of the inactive components (SSE and binder) in the composite electrode are equally critical to the electrode structure stability. Wang et al. investigated the effect of thiophosphate SSE with different crystallinity (7525-glass and crystalline β-Li3PS4) on the electrochemical performance of ASSBs. As illustrated in Figure , the redox processes of two SSEs can be correlated with pressure changes by cyclic voltammetry (CV) test and in-situ pressure monitoring. β-Li3PS4has a more severe redox than 7525-glass, which will lead to a more severe volume change (pressure change). Due to the mismatch in the volume change between the SSE and the cathode active material, more severe physical contact loss and cracks will occur (Figure ), deteriorating the electrochemical performance of the battery. Similar conclusions were obtained in work reported by Teo et al. The authors investigated the electrochemo-mechanical behavior of glassy (1.5Li2S–0.5P2S5–LiI) and crystalline (Li6PS5Cl) thiophosphate SSEs by in situ pressure measurement (Figure ). Likewise, crystalline Li6PS5Cl has more pronounced redox reactions and pressure changes. Compared with sulfide SSEs, halide SSEs have recently attracted great attention due to their wider electrochemical stability window and better chemical stability. However, the difference in mechanical properties between sulfide and halide SSEs remains unclear. Han et al. investigated the electrochemo-mechanical effects of sulfide (Li6PS5Cl0.5Br0.5, LPSX) and halide (Li3YCl6, LYC) SSEs on battery performance by pressure measurement. As shown in Figure , the poly-NCA electrode with LPSX showed an abrupt drop in pressure at the beginning of the first charging process. This feature is more pronounced in the capacity-derivative differential pressure (or differential electrochemical pressiometry (DEP)) curve. In addition, the minimum point of the DEP curve of P/LPSX (which can be regarded as an indicator of SOC as discussed in Section ) shifts in the positive direction compared with P/LYC, reflecting the delayed charging due to the more severe decomposition reaction of LPSX (or Li+ deintercalation). It is necessary to consider the electrochemo-mechanical effect of SSEs as a design factor for the mechanical stability of the electrode structure. A suitable SSE candidate should consider its mechanical properties and the electrochemical stability window.

Figure 5

a) Cyclic voltammetry tests voltage steps (top), current response (middle), and corresponding pressure response (bottom) upon cycling of ASSBs using 7525-glass/C65 composite (red) and β-Li3PS4/C65 composite (blue) as working electrodes. Reproduced according to the terms of the CC-BY license. Copyright 2021, The Authors, published by Wiley-VCH. b) The SEM images of the corresponding composites, 7525-glass/C65 (top) and β-Li3PS4/C65 (bottom), after the CV tests. Reproduced with permission. Copyright 2021, The Authors, published by Wiley-VCH. c) CV profiles, current response, and pressure response of Super C65 electrodes glassy SE (1.5Li2S–0.5P2S5–LiI) (left) and crystalline SE (Li6PS5Cl) (right). Reproduced according to the terms of the CC-BY license. Copyright 2022, The Authors, published by IOP Publishing Ltd. d) First-cycle charge voltage profiles and corresponding pressure change (and DEP profiles) for poly-NCA electrodes employing LYC or LPSX. Reproduced with permission. Copyright 2021, Wiley-VCH. e) First cycle charge-discharge voltage profiles and corresponding pressure changes for NCM electrodes using pristine and vulcanized BR binder. Reproduced with permission. Copyright 2022, Elsevier.

In addition to considering the mechanical properties of SSEs in the composite electrodes, the capability of the SSE separator to resist the stress generated during the manufacturing process and the volume changes of the electrode active materials during cycling are also closely related to their mechanical properties. An ideal SSE separator requires low porosity (to achieve high ionic conductivity) as well as moderate elastic modulus (including Young's modulus (E), shear modulus (G), bulk modulus (K), etc.) and fracture toughness,KIC. In general, sulfide SSEs have favorable mechanical properties (lower Pugh's ratio, e.g., LPSCl with aG/Bof 0.28, whereGandBare shear and bulk modulus, respectively) so that densification of the electrolytes can be achieved at lower external pressures (e.g., 360 MPa) and room temperature. In comparison to sulfide SSEs, another typical class of inorganic solid-state electrolytes, oxide SSEs, due to distinctive differences in mechanical properties (e.g., Pugh's ratio of 0.54 for LLZO), require a much higher external pressure (up to hundreds of GPa) and high temperature (up to 1000 °C) to achieve densification. In addition, the higher hardness (H) and elastic modulus (hardnessH= 9.2, 9.1, 7.1 GPa, and Young's modulusE= 200, 150, 115 GPa for LLTO, LLZO, and LATP, respectively) of oxide SSEs than sulfide SSEs (detailed in Table ) make them less prone to elastic deformation. Therefore, it can be expected that greater stress will be generated at the electrolyte/electrode interface in pure oxide-based ASSBs, leading to more severe electrochemo-mechanical issues.

Particularly, when Li metal is used as an anode in ASSBs, the mechanical properties of the oxide and sulfide SSE will exhibit different effects on the working conditions of the Li metal anode. Monroe and Newman proposed a classical model for elaborating the suppression of Li dendrite growth and SSE mechanical parameters. According to their model, dendrite growth would be suppressed when the shear modulus of SSE is greater than twice that of Li metal (≈4 GPa). Therefore, the high mechanical modulus of oxide SSE should suppress dendrite growth, but the actual situation is complicated. However, the growth of lithium dendrites has been reported in many oxide SSEs (including LLZO, LLZTO, LATP, etc.), where the shear modulus of LLZO (60 GPa) is more than tenfold higher exceeds that of Li metal, contrary to Monroe and Newman's theory. This result suggests a more complex micro-short-circuit mechanism in ASSBs. For sulfide SSEs, their Young's modulus (e.g.,E(LPSCl) = 22 GPa) is not much different from that of Li metal (7.8 GPa), and the fracture toughnessKICis lower (e.g.,KICLPSCl = 0.23 MPa m1/2), so the internal stress during battery cycling is likely to lead to a heterogeneous distribution of lithium protrusions, which increases the localKICof the SSE/Li interface. The increased localKICwill cause the cracks to occur within the SSE layer, and then the lithium dendrites will grow along the cracks, resulting in the short-circuit phenomenon. For oxide SSEs, due to their relatively high Young's modulus (e.g.,E(LLZO) = 175 GPa) andKIC(e.g.,KICLLZO = 1.25 MPa m1/2), the internal stress of the battery may lead to plastic flow of lithium rather than crack growth within the SSE. In this case, micro-short-circuit behavior in oxide SSEs may be dominated by internal lithium nucleation (lithium dendrites propagate through voids and grain boundaries with preferential ion pathways) rather than the electrochemo-mechanical damage/dendrite penetration behavior in sulfide SSEs.

Scalable sheet-type electrodes are necessary for the practical application of sulfide-based ASSBs. Due to their key role in maintaining microstructural integrity, binders are indispensable in the preparation of flexible electrodes. Kwon et al. reported a novel vulcanized butadiene rubber (BR) binder with excellent mechanical properties, which can partially suppress the electromechanical effects during cycling, thereby improving the electrochemical performance of batteries. The authors monitored the pressure changes during the cycling of NCM/LTO batteries with pristine and vulcanized BR binders. As depicted in Figure , the overall pressure change trend is consistent with the lattice volume change of Ni-rich layered oxides upon the (de)lithiation process. However, with a lower discharge depth, the cells using pristine BR binder showed higher stress values than those using vulcanized BR binder. The authors assumed that higher pressure change reflects the formation of cracks and/or voids caused by electrochemo-mechanical degradation. In addition, they quantified the crack area fractions in the bulk and interfacial regions using cross-section field-emission scanning electron microscopy backscattered electron mode (FESEM-BSE) to examine the microstructural evolution of NCM electrodes with pristine and vulcanized BR binders after the first charging and discharging process. After the first charging, the crack area fractions in both bulk and interfacial regions increased significantly in both batteries. However, the area fraction of cracks in the interfacial region of the battery using a pristine BR binder is higher than the vulcanized BR binder. After the first discharging, the average area fraction of cracks in the interfacial region of the battery using a pristine BR binder is also slightly higher than that of the vulcanized BR binder. In addition, the area fraction of cracks in the bulk region showed similar values after the first charging and discharging. These results suggest that the debonding of the electrode/electrolyte interface has a more severe effect on electrochemo-mechanical degradation than the contact loss inside the electrode. This work indicates the possibility of complementary analysis using FESEM-BSE and operando pressure measurements to reveal the evolution of electro-mechanical degradation.

### 4.4 Correlation of State of Charge (SOC) of the Batteries and Changes of Stresses of the Batteries

Accurately estimating the state of charge (SOC) of the batteries is crucial but also challenging. Many electrochemical techniques based on measurable parameters (e.g., voltage, current, impedances, and their differentiates) have been developed to estimate the SOC of batteries. However, due to the fact that these techniques generally require measurements at low current densities or at open circuit potential in order to exclude the effects of polarizations, as well as complex computations, the SOC's estimation accuracy will decrease and become more complicated as the battery ages. The correspondence between the battery pressure and the volume change (related to the electrochemical process) makes it possible to track SOC changes roughly but also quickly. The sensitivity and simplicity of estimating battery SOC by pressure measurements have been demonstrated in liquid batteries. Due to the intrinsic rigidity, the pressure changes in ASSBs will be more pronounced. Therefore, pressure measurement can provide a new tool for estimating the SOC of ASSBs. Jung et al. tracked the SOC of NCM/graphite full cells by the operando differential electrochemical pressiometry (DEP) method. Figure shows the voltage curves and pressure changes (ΔPGr) of NCM/graphite cells with different n/p ratios. ΔPGrwas estimated from the pressure change in NCM/Gr battery minus that in NCM/LTO battery. The results show that, as the n/p ratio increases, the minimum DEP value (red diamonds in the figure) shifts in a positive direction during the charging process. The maximum point value moves in the negative direction in the discharging process. Because the total Gr electrode volume change is caused by Li+ intercalation (or deintercalation), this observation implies an association between DEP profiles and specific SOCs. Compared to traditional voltage-based estimation methods, pressure measurements are more sensitive to SOC (especially for materials with voltage plateaus during cycling, such as LFP), making it more convenient to estimate SOC. In addition, since the pressure can respond instantaneously to the lithium content in the electrode, it can effectively detect the SOC difference caused by self-discharge compared to the traditional ampere-hour counting method.

Figure 6

a–c) Charge discharge voltage profiles of each electrode, corresponding pressure change curves (ΔP), and DEP profiles (dP/dt) of Gr electrodes for NCM/Gr cells with n/p ratios of a) 1.2, b) 1.4, and c) 1.7 at 2nd cycle, 0.1C, and 30 °C. Reproduced with permission. Copyright 2020, Wiley-VCH. d–f) Schematic of stress compensation by using 55:45 wt% NCM-811:LCO cathode composite. Reproduced with permission. Copyright 2018, The Royal Society of Chemistry.

5 Summary and Outlook
---------------------

Through the external pressure sensor or the built-in optical FBG sensor, the internal stress change during the cycling process of the solid-state battery can be obtained. This review overviews the recent work on stress-measuring techniques and their applications in sulfide-based ASSBs. It is expected that stress(pressure)-measuring techniques in ASSBs, including sulfide-based ASSBs, will have rapid development in the next few years, and some future perspectives of the techniques are outlined below.
 * 1) The accuracy and resolution of pressure (or stress)-measuring techniques need further improvement. For example, an FSR pressure sensor with force resolution better than 0.01% full scale is expected when studying active electrode materials with small volume changes (such as NCM materials). In the pressure measuring experiment using the external pressure sensor, the pressure change interferences caused by the relaxation of mechanical components are not negligible. Therefore, rational designs are required to suppress the mechanical noise and keep the pressure baseline as stable as possible. In many pressure measurement experiments using external pressure sensors, the actual measured pressure is the addition of the total resultant force of the cathode and anode stress changes, while the contributions of the stress changes of these two electrodes are often inconsistent. Therefore, it is necessary to decouple the cathode and anode stress contributions separately. The stress decoupling methods for electrodes composed of lithium-containing and lithium-free active materials are different. For lithium-containing cathode or anode active materials, such as NCM, LCO, Li2S, Li metal, Li–In alloy, etc., the zero-strain LTO counter electrode can be directly used to decouple the electrode stress.  For lithium-free active materials, such as S, graphite, Si, etc., it is more difficult to decouple the stress changes of their corresponding electrodes. Using the LTO electrode as a bridge is a feasible method to deduct the stress contribution of the other electrode from the stress change of the full cell (as reported in an NCM-Gr battery). In addition, it has been proved that decoupling of the pressure/volume change of a single cathode electrode in liquid battery systems by using (electro)chemically prelithiated LTO as a counter electrode. However, its application in sulfide-based ASSBs remains to be explored and verified. Comparing the differential pressure (dP/dV) and differential capacity (dQ/dV) data is also needed to correlate the electrochemical-stress relationship, as stress changes may not be apparent in the raw measurement data.
* 2) Systematic local stress measurement of electrodes should be emphasized, and it is still lacking in the literature. During battery cycling, the uneven electrochemical reaction within the electrode will lead to uneven local stress distribution and result in serious electrochemo-mechanical degradation of the batteries. Apparently, the local stress cannot be measured by only a single external pressure sensor. Using an optical FBG sensor is considered to be able to obtain local stress information to a certain extent. In the follow-up experiments, more sophisticated stress measuring methods, such as pressure sensor arrays or the combination of multiple groups of optical FBG sensors, may be able to obtain more detailed information on local stress distribution at the electrode/cell/module level.

Due to their non-destructiveness and cost-friendliness, external pressure sensor arrays have been applied to monitor the local stress distribution of electrodes and the mechanical distribution of battery modules in conventional liquid LIBs. As shown in Figure , local stress mapping of anode lithium deposition can be obtained using an external pressure sensor array in a single cell. The analysis of nonuniform stress distribution can provide some useful information for improving local lithium deposition and detecting lithium dendrite growth. In addition, in a battery module/pack composed of parallel-series connected cells, the heterogeneity caused by the manufacturing process and the non-uniform working conditions will lead to inconsistency between individual cells. Inconsistency between individual cells will lead to an uneven distribution of internal stress in the module/pack, posing challenges to the safety design and cyclic performance of the batteries. Therefore, accurate monitoring of the stress distribution at the cell level and mechanical inhomogeneity at the module/pack level through the pressure sensor array is also essential for designing the optimal mechanical structure and achieving superior electrochemical performance (Figure ).

Figure 7

Schematic illustration of local stress distribution measurement in sulfide-based ASSBs. Reproduced with permission. Copyright 2021, The Electrochemical Society. Reproduced with permission. Copyright 2022, Elsevier. Reproduced with permission. Copyright 2020, The Electrochemical Society. Reproduced with permission. Copyright 2022, Elsevier.

Implanted inside the cell, the optical FBG sensors can provide local stress distribution within the electrodes and between cell components. Local stress spatial resolution can be achieved through quasi-distributed and fully distributed FBG sensor designs. The design of the quasi-distributed FBG sensor includes multiplexing of multiple FBG sensor groups (Figure ) and integrating more than one grating with different Bragg wavelength (λB) in a single fiber by tuning the Bragg grating period (Λ) (Figure ). Fully distributed FBG sensors based on Rayleigh, anti-Stokes Raman, or Brillouin scattering can realize stress/temperature distribution mapping in a single FBG sensor (Figure ). Recently, Huang et al. successfully obtained temperature distribution mapping with a high spatial resolution of µm by a fully distributed FBG sensor based on Rayleigh scattering in a sodium-ion battery. Although there have been no reports on stress distribution mapping in batteries by fully distributed FBG sensors, we believe that it is promising to achieve high-resolution stress mapping by rationally designing experimental conditions to eliminate the effects of temperature (T) and strain (ε) on λBshift.

For local stress information measurements of sulfide-based ASSBs, the above schemes, which have been applied in liquid batteries, can provide some guidance and implications. Transplanting external pressure sensor arrays from liquid to solid-state batteries may not be so difficult. However, for built-in FBG sensors, many new challenges, such as minimizing the impact of FBG sensor implantation on the performance of solid-state batteries and investigating chemical stability between FBG sensors and sulfide SSEs, remain to be addressed.
 * 3) The complexity of internal stress sources should be considered and analyzed more carefully. Taking layered oxide materials as an example, NCM materials in liquid batteries can cause gas evolution, which originates from electrolyte/surface impurity decomposition and the release of lattice oxygen at high voltage, mainly composed of CO2and/or O2. Interestingly, recent studies have shown that gas evolution due to side reactions can also be observed in sulfide-based ASSBs. Strauss et al. investigated the gas evolution of NCM622 and solid electrolyte (β-Li3PS4or Li6PS5Cl) by isotopic labeling and differential electrochemical mass spectrometry. Results showed that CO2and O2could be detected during the cycling process. Both species originate from the electrochemical decomposition of Li2CO3surface contaminants, and O2originates from oxygen evolution from the NCM lattice at high SOC. This irreversible structural change of the active material is also one of the sources of irreversible stress in the battery. Janek et al. first proposed the concept of “stress balance” in a composite cathode for sulfide-based all-solid-state battery.  They proposed to use NCM/LCO two active materials mixed in a 55:45 mass ratio in the composite cathode. Due to the fact that the volume changes of NCM and LCO during the charging and discharging process are opposite, the stress generated in the composite cathode will cancel each other out (Figure ). However, considering that the internal stress changes in the battery are derived from the stress coupling caused by the cathode and anode, it is not enough to optimize the stress balance of one electrode only. One possible approach is to make sulfide-based ASSBs work in a designed stress-compensating device. By externally keeping the pressure constant, the electrochemo-mechanical issues will be alleviated.

In conclusion, although the stress (pressure)-measuring technique is a powerful tool for detecting internal stress changes directly, in order to correlate the relationship between the electrochemical reactions and internal stress evolutions in the batteries, a combination of several characterization tools is still needed to understand and resolve these complex electrochemo-mechanical issues in sulfide-based ASSBs. For example, combining pressure-probe with in-situ X-ray diffraction (XRD), X-ray absorption spectroscopy (XAS), or solid-state NMR can obtain information on stress changes and local structural/valence changes of active materials, and imaging methods such as SEM or CT can more intuitively observe the relationship between stress change and battery level structure change. In addition, computational mechanical models of the solid-state batteries constructed by phase-field methods will be helpful in analyzing experimental data on the stresses and predicting more complex electrochemo-mechanical phenomena during the charging/discharging processes of the batteries.

Conflict of Interest
--------------------

The authors declare no conflict of interest.
