Repository: VCERS/paper_crawler

# Patent Crawler 
Patent Crawler is a python program to crawl patent information from [Google Patent](https://patents.google.com/) with given keywords.

## How It Works?
Google set very low rate-limit on search pages and block any activity wich detect them as scraping. But don't have such policy on each patent page. So at first I download list of patent which include few information include URL, then go to URLs and scrap them.
**I tried to wrote these programs in user friendly way. So running program will guide you to scrap what ever you want.**

File: sulfideSSE/wiley Advanced Energy Materials/Sulfide Solid Electrolytes for Lithium Battery Applications.md (part 2 of 3)
Lattice dynamics have also been identified as important factors in the stability and conductivity of sulfide solid electrolytes. Crystalline sulfide solid electrolytes are not thermodynamically stable, but calculations have shown that their metastability is due to excess phonon free energy, especially for off-stoichiometric structures such as Li2Zn0.5PS4. Similar results were found for Li7P3S11 and the sodium-ion conductor, Na10GeP2S12.,  The large polarizability of the anion sublattice in sulfide solid electrolytes also results in the softening of the lattice. While this is associated with a decrease in the activation barrier for lithium-ion diffusion, the concomitant lowering phonon densities of states decreases the jump frequency and entropy of migration. These competing factors which contribute to ionic conductivity highlight the need to independently tailor the lithium and anion phonon densities of states in the design of lithium superionic conductors. Efforts focused on optimizing lattice dynamics in sulfide solid electrolytes include the synthesis of Li1+2xZn1−xPS4, halide tuning of argyrodite-type sulfide solid electrolytes, and the identification of the olivine family (e.g., LiMgPO4) as possible superionic conductors. These analyses indicate that while the compositional tuning of superionic conductors is a multifaceted problem, the fundamental principles of superionic conductivity are well understood and the rational design of sulfide solid electrolytes with even greater ionic conductivities is possible.

5 Physicochemical Stability of Sulfide Solid Electrolytes
---------------------------------------------------------

### 5.1 Mechanical Stability

The characterization of the mechanical stability of sulfide glasses and crystalline materials is critical in evaluating their viability as solid electrolytes in lithium-ion batteries. During the operation of a solid-state battery, significant mechanical stresses develop in the solid electrolyte due to 1) volume changes of the electrode materials upon lithiation/delithiation and 2) interface roughening from side reactions upon repeated cycling.,  This leads to poor interfacial contact due to the structural fragmentation of the active material and poor electrochemical performance due to local electrochemical polarization. In general, conventional oxide-based solid electrolytes, including both glasses and crystalline materials, tend to possess shear moduli large enough to prevent lithium metal dendrite growth (G> 8.4 GPa assuming good adhesion,, ) but are susceptible to degradation through fracture. Conversely, “softer” solid electrolytes such as polymer electrolytes are better able to accommodate the strain from battery operation, but are unable to prevent the growth of lithium metal dendrites. It should be noted that the shear modulus required to prevent dendrite growth is derived from a purely mechanical standpoint. Exceptions exist such as the use of nanostructured polymer electrolytes (G≈100 MPa), which have tortuous paths for dendrites and excellent surface energy matching with lithium metal electrodes that lead to stable cycling. The use of a malleable and ductile solid electrolyte with a sufficient shear modulus is also preferred in order to tolerate the morphological changes of the electrode surface and maintain good interfacial contact during battery operation.

Sulfide glasses possess lower moduli compared to sulfide glass-ceramics and crystalline materials. This difference is attributed to the lack of periodic, long-range ordering and the presence of free volume/dangling bonds. Experimental measurements of the mechanical properties of sulfide solid electrolytes have proven difficult due to the moisture sensitivity of sulfides as the sample surface can quickly change from its as-synthesized condition. The two most common methods for evaluating the mechanical properties of these electrolytes are indentation measurements in a fluid cell and acoustic measurements. The mechanical properties of Li2S–P2S5glass measured via indentation include a shear modulus of 7.1 GPa. The addition of lithium halide salts will decrease the glass modulus and reduce the number of pores and/or grain boundaries in the pressed pellet. Nanoindentation methods were also used to characterize β-Li3PS4,but low densities of the pressed pellets resulted in an unexpectedly low shear modulus ≈5-6 GPa. Extrapolated values for fully dense samples of β-Li3PS4(7.8 GPa) are slightly higher than those measured for the Li2S–P2S5glass (7.1 GPa). This discrepancy is consistent with studies that show the mechanical properties of amorphous sulfide solid electrolytes increase with both molding temperature and pressure.,  The values predicted for fully dense samples are in good agreement with what is expected from computational calculations. The shear modulus of Li10GeP2S12(4.5 GPa) obtained experimentally is smaller than what is predicted from first-principles calculations (7.9 GPa). The difference between these experimental and calculated values may be due to the nature of sample preparation. LGPS is typically polycrystalline as synthesized and this may reduce the van der Waals interactions between GeS4and PS4tetrahedra, which is expected to negatively affect the mechanical properties of LGPS in particular. Cation and anion substitution can affect the shear moduli of crystalline sulfides by changing the ionic character of bonding. Experimental evaluation of mechanical properties has not been conducted for LSiPS or LSnPS but, on the basis of computational findings, the Si- and Sn-substituted thiophosphates have slightly larger moduli due to a greater ionic character of bonding (9.2 and 11.2 GPa, respectively). Quite similarly, anionic substitution of oxygen for sulfur may lead to enhanced mechanical properties. However, the mechanical characterization of these materials has not yet been reported.

A benefit of the relatively low elastic modulus of sulfide solid electrolytes is the reduction in grain boundary resistances via cold-pressing. Unlike in traditional lithium-ion batteries where liquid electrolyte penetrates a porous electrode structure, solid state batteries require additional processing to form good interfacial contact between electrode and electrolyte. Anode and cathode active materials are typically ball-milled with conductive additive and sulfide solid electrolyte to ensure sufficient electronic and ionic conductivities in the composites prior to pressing into electrode pellets, respectively. These electrodes are then separated by a solid electrolyte pellet in a stack and pressed into a full cell (≈102 MPa) for testing. The electrochemical and mechanical properties of a full-cell with a composite LiCoO2/80Li2S–20P2S5cathode fabricated via room-temperature cold-pressing were recently reported and demonstrated a small ohmic drop at a moderate specific current (Figure ). This indicates that cold-pressing is sufficient to form a good interfacial contact between electrode and electrolyte which is crucial for viable device-level performance. Pressures above 360 MPa were able to densify 75Li2S·25P2S5to a relative density above 90% and consequently raise the ionic conductivity by nearly an order of magnitude. In comparison, conventional solid oxide electrolytes generally require high-temperature pressing or prolonged sintering to reduce their grain-boundary resistance. Room-temperature cold pressing of Li7La3Zr2O12at 360 MPa demonstrated little densification and resulted in an ionic conductivity too low to measure accurately. However, the cold pressing of sulfides can result in the formation of an intermediate layer due to interdiffusion and may induce irreversible side reactions during electrochemical testing of the solid-state battery and decrease cell performance., 

Figure 11

a) Schematic of Li2S–P2S5coated LiCoO2particles before and after cold-pressing. b) Cross-sectional SEM image of the cold-pressed Li2S–P2S5/LiCoO2composite electrode. c) Galvanostatic cycling of solid-state battery comprised of a LiCoO2positive electrode, a graphite negative electrode, and a Li2S–P2S5solid electrolyte at a current density of 11 mA g−1. Reproduced with permission. Copyright 2013, Springer Nature.

Stable lithium plating/stripping has been demonstrated with sulfide solid electrolytes at applied current densities of ≈2 mA cm−2,, ,  which are lower than what can be supported through the use of liquid electrolytes. This behavior is attributed to poor contact between the lithium metal and the sulfide electrolyte and is thought to create local regions of high current density that facilitate the formation and growth of lithium metal dendrites. The modification of cell construction and electrolyte composition have been shown to improve interfacial contact. Lithium metal evaporated directly onto 80Li2S·20P2S5demonstrated more stable lithium plating/stripping than lithium foil pressed against the same electrolyte. The addition of layers that decrease the electronic conductivity and increase the ionic conductivity of the lithium metal anode/solid electrolyte interface have also been shown to help increase the supported current densities. LiI has been shown to improve the critical current density in the LPS system from 0.88 to 2.16 mA cm−2 at 60 °C. Similarly, a surface coating of LiBH4-LiI on As-substituted Li4SnS4was shown to improve the coulombic efficiency of the lithium plating/stripping process. Decreased porosity through the introduction of a sintering step for sulfide glasses or prolonged sintering of sulfide glass-ceramics and crystalline materials may also help to reduce the effect of grain boundary resistance and, in tandem with the inherent mechanical properties of sulfides, mitigate or even prevent the growth of lithium dendrites.

Another consideration with sulfide solid electrolytes that has implications for solid-state batteries is the mechanical stability of the sulfide solid electrolyte interface with cathode and anode materials. One example, the LGPS/ LCO interface, has been shown to severely affect the cycling life of solid-state batteries. Volume changes in the cathode upon lithiation can cause particle cracking and/or shearing which results in the loss of contact between active electrode material and solid electrolyte. This results in fewer percolation pathways available for the diffusion of lithium ions, leading to lower mobilities and capacity fade as well as nonuniform current distributions and variable strains that further affect mechanical integrity. Employing composite cathodes that undergo minimal volume expansion during cycling (e.g., positive volume expansion LiCoO and negative volume expansion LiO2) provide a means of mitigating these strains. Similarly, the sulfide solid electrolyte/Li metal interface can experience large strains and nonuniform current densities from volume expansion and nonuniform Li deposition and dissolution during cycling. In a solid-state battery device design, the simultaneous volume change of the positive and negative electrodes along with compressibility of the electrodes and electrolyte must be addressed to avoid the buildup of excessive pressure in the cell. Flexible and elastic additives or nanoparticle electrodes may aid in accommodating the expansion of active materials.-

### 5.2 Air Stability

One of the main concerns with sulfide solid electrolytes is their poor chemical stability in air. Under ambient conditions, many sulfide materials undergo a hydrolysis reaction with moisture and generate H2S gas, degrading battery performance and creating safety issues if not properly contained. The discovery of promising electrochemical and mechanical properties of these materials has increased interest in the study of their air stability. The valence state of the glass additive cation is an important factor in the chemical stability of sulfide solid electrolytes as it determines the proportion of nonbridging sulfur bonds which are known to be sites of degradation and instability. Monovalent glass modifiers, such as Li2S, lead to the formation of nonbridging sulfur bonds in the glass, whereas the addition of trivalent glass intermediates, such as Ga2S3and La2S3, eliminates nonbridging bonds and stabilize the glass without significant distortion. Tetravalent glass formers GeO2and GeS2both increase glass stability through the formation of bonding oxygen and sulfur, respectively.,  In this way, sulfide glass structures can be engineered to improve their stability in air and address outgassing safety concerns.

Resistance to H2S formation can also be increased by high-temperature crystallization which reduces the ratio of nonbridging to bridging sulfur bonds. The reduced amount of Li2S in the material from the precipitation of phases which contain PS43− ions may also be a contributing factor to the increased stability. Among the thiophosphate glasses, lithiumortho-thiophosphate Li3PS4(75Li2S–25P2S5) glasses exhibit high air stabilities, primarily due to the low reactivity of PS43− ion with moisture compared to other phosphate ions. A subsequent study notes that H2S gas generation can be reduced through the partial substitution of lithium phosphosulfides with thermodynamically more stable oxides (e.g., Li2O and P2O5) due to the increased ionic character of bonding. Thus, finding a balance in oxysulfide materials may be a reasonable approach to maximizing both stability and electrochemical performance.

The stability of sulfide solid electrolytes can be further increased through the incorporation of H2S absorbing oxides. Li3PS4stability was shown to improve by combining H2S absorbing oxides Fe2O3, ZnO, Bi2O3, CuO, or MgO in a composite structure. Addition of FeS was also found to be successful in H2S suppression by acting as a catalyst in H2S degradation into elemental sulfur. Oxide substitution and/or addition substantially reduces the evolution of H2S gas, but at the expense of the electrochemical performance. Compared to the lithium thiophosphates, tin-based systems such as Li2SnS3, Li4SnS4–LiI, and As-substituted Li4SnS4 exhibit greater air stability, which can be explained by the hard and soft acid and base (HSAB) theory. Soft acids, such as Sn and As, are comparatively less reactive toward a hard base oxygen than the hard acid phosphorus. This principle has also been applied toward the improvement of the air stability of sodium-ion solid-state conductors.,  Systematic studies on the reactivity of lithium thiophosphates in air have not yet been reported but are expected to be similar to Li2S–P2S5systems. Future studies on the air stability difference between glass, glass-ceramic, and crystalline materials would be particularly useful for identifying the feasibility of these materials in a commercial setting.

### 5.3 Thermal Stability

The thermal stability of solid electrolytes, including sulfide glasses and glass-ceramics is superior to that of traditional liquid electrolytes. Based on the experimental determination of the Li4GeS4–Li3PS4phase diagram, Li4GeS4, Li10GeP2S12, and β-Li3PS4systems are stable up to at least 450 °C, which is far beyond the normal operating conditions of traditional lithium-ion batteries. A deeper understanding of the high-temperature stability of thiophosphates, however, is still under investigation. Recent structural studies of Li10GeP2S12using temperature-dependent X-ray diffraction suggests the formation of an impurity phase between 300 and 400 °C. This impurity phase is thought to be the high temperature (≈600 °C) secondary phase Li4P2S6, which can form at much lower temperatures due to the thermodynamic metastability of Li10GeP2S12. Quantitative identification of the impurity via Rietveld refinement is difficult due to peak overlap between two phases. The formation of Li4P2S6with lower ionic conductivity (2.3 × 10−6 S cm−1) leads to a substantially lower overall ionic conductivity for the Li10GeP2S12composite. Similarly, the metastable Li7P3S11crystalline glass-ceramic electrolyte also experiences precipitation of the impurity phases Li3PS4and Li4P2S6at 300 °C, resulting in a lower overall ionic conductivity value. This is due to both the presence of impurity phases and the formation of grain boundaries.

For the glass-ceramic electrolytes, the difference between the crystallization temperature,Tc, and the glass transition temperature,Tg, is an indicator of the stability of the glass against crystallization. The decrease in thermal stability of the glass-ceramic sulfides is generally ascribed to an increase of nonbridging sulfurs in sulfide glasses. As such, the thermal stability of lithium-ion conducting Li2S–GeS2–LiI glass-ceramic electrolytes is considerably enhanced by doping it with glass intermediates Ga2S3and La2S3, which help to eliminate nonbridging sulfurs and increase the glass-forming character. Similarly, the lithium ion-conducting Li2S–SiS2thiosilicate glasses show improved stability against crystallization when the glass is doped with a small amount of lithiumortho-oxosalt LixMOy(M = Si, P, Ge, B, Al, Ga, and In), increasing the total amount of bridging oxygen atoms in the structure. Similar to the crystalline sulfides, impurity phase Li3PS4is also seen in Li2S–P2S5glass electrolytes when hot pressed above 300 °C. Although many of these phase transformations are important to study for high-temperature applications, operation below 200 °C is stable, especially in comparison to liquid electrolytes. In most cases, the upper operating temperature of solid-state batteries is the melting temperature of the lithium metal anode (180 °C). Stable cycling of solid-state batteries that utilize sulfide solid electrolytes has been demonstrated below this temperature as long as appropriate actions are taken to ensure the electrochemical stability of the materials and interfaces.-

6 Electrochemical Stability
---------------------------

The electrochemical stability of an electrolyte is an important consideration for maximizing the energy density of a lithium battery. The use of an electrolyte that is unstable in the potential window of the full cell can lead to side reactions that result in the formation of a solid–electrolyte interphase (SEI). A SEI is detrimental for two reasons: its formation consumes lithium and reduces the capacity of the cell, and it is often less ionically conductive than the electrolyte which introduces a large interfacial resistance. In a traditional lithium-ion battery, the liquid electrolyte is unstable at the lithiation potential of the graphite anode resulting in the decomposition of the organic solvents. The resulting SEI is not electronically conductive, inhibiting further decomposition of the electrolyte, and is somewhat ionically conductive, allowing for continued cycling of the battery. Thus, even in the absence of perfect electrochemical stability, a material can still be a viable electrolyte provided that its SEI is self-limiting and ionically conductive.

Early measurements of the electrochemical stability windows of sulfide solid electrolytes demonstrated remarkable stabilities ranging from 0 to >5 V versus Li., - Despite this, half- and full-cell cycling studies utilizing typical battery electrodes exhibited large cell resistances that increased over time and eventually led to device failure., - Several theories were proposed to explain the high resistances including poor interfacial contact between the electrodes and electrolyte, chemical interactions of the components during processing, and the formation of a space charge layer that impedes lithium diffusion.,  Although interfacial contact has also been found to be important for electrochemical stability, the formation of a space charge layer has been largely discredited.

First-principles calculations have since predicted much smaller electrochemical stability windows for sulfide solid electrolytes (Figure ), suggesting that degradation of the solid electrolyte is likely the cause of the observed interfacial resistance., , - The discrepancy between the calculated and experimentally measured values has been attributed to the electrochemical techniques and experimental arrangements used to evaluate electrochemical stability windows. Linear sweep and cyclic voltammetry are often used to scan a certain potential range for the identification of peaks associated with the oxidation or reduction of the solid electrolyte. However, the large currents typically observed during the plating and/or stripping of lithium near 0 V versus Li may mask smaller currents associated with degradation processes. In such cases, it is also hypothesized that the breakdown of the electrolyte may be kinetically limited and more extensive degradation may not be observed in the time frame of the experiment.

Figure 12

Calculated electrochemical stability windows for a variety of solid electrolytes. The dashed lines mark the oxidation potentials to fully delithiate the material. Reproduced with permission. Copyright 2015, American Chemical Society.

In solid state electrochemical devices, the composition of the SEI is dependent on the compositions of both the solid electrolyte and the electrode. Unlike traditional lithium-ion batteries where decomposition of the liquid electrolyte controls the formation of a passivating layer, it is possible that SEI products in solid state devices are electronically conductive. This can lead to the continual growth of the SEI during cycling, further reducing the capacity of the cell and increasing the resistance of the interface. There is also evidence that sulfide solid electrolytes and their decomposition products are electrochemically active, further complicating the characterization and evaluation of these materials in half- and full-cells.- In the absence of perfect electrochemical stability, it is therefore important to identify the SEI products of sulfide solid electrolytes and their reactions with anodes and cathodes.

### 6.1 Anode Stability

#### 6.1.1 Lithium Metal

The ability to use lithium metal anodes without concern for dendrites is a major advantage for using solid electrolytes. However, thermodynamic calculations for crystalline sulfide solid electrolytes have shown an instability at the solid electrolyte/lithium interface leading to decomposition of the sulfide.,  Due to the irregularity of glass structures, DFT calculations have not been performed, but experiments have demonstrated the same instability of these systems against lithium metal.,  Although specific decomposition products are dependent on the composition of the sulfide solid electrolyte, Li2S is present in the SEI at the anode interface for all sulfide solid electrolytes. The formation of this compound is thermodynamically predicted at the electrochemical potential of lithium, and Li2S is a poor electronic and ionic conductor, resulting in a self-limiting SEI., 

The incorporation of phosphorus into sulfides leads to a general weakening of the electrochemical stability of the materials. First-principles calculations that were used to determine the stability of the β-LPS system against lithium metal found that the LPS structure is only stable to ≈1.7 V versus Li. Below this potential, phosphorus-doped sulfides further reduce into Li2S and Li3P., ,  The predicted decomposition products were verified through in situ Raman spectroscopy which also found that LPS undergoes a partially reversible conversion of the PS4units into P2S64− dimers that lead to the formation of an intermediate phase before fully reducing to Li3P. It is important to note that Li3P and potentially other partially reduced phosphide intermediates are electronically conductive, which can lead to the propagation of the SEI during cycling. This mechanism correlates well with the capacity fade observed during cycling of β-LPS which is believed to originate from an unstable SEI.

Germanium-containing sulfide electrolytes (e.g., doped thio-LISICON or LGPS) have also been shown to have a decreased stability against metallic lithium by DFT calculations,  (Figure ). Unlike doping with phosphorus, the use of the semimetal can form electronically conductive lithium metal alloys which lead to unstable SEI growth (i.e., Li15Ge4). These calculations are supported by XPS studies that show the formation of lithium-germanium alloys upon exposure to lithium metal. This alloying is found to be independent of the crystal structure with studies showing its formation for both Ge-doped LPS and LGPS structures. Similar alloying reactions are also expected for other semimetal and metal dopants in sulfide solid electrolytes based on thermodynamic calculations.

#### 6.1.2 Alloy Anodes

High capacity lithium alloys have been investigated as a route for avoiding the low electrochemical potential of lithium metal anodes. For sulfide solid electrolytes, the most common lithium metal alloys are Li-Al and Li-In with electrochemical potentials of ≈0.5 and 0.6 V versus Li, respectively.,  The increased electrochemical potentials of these alloys decrease the thermodynamic driving force for reduction of the electrolyte and studies with these anodes indicate that the sulfide solid electrolyte/anode interface improves significantly. Symmetric Li–Al cells were found to have a much lower resistance in contact with Li3.25GPS electrolyte than symmetric cells with lithium metal electrodes (Figure ). When studying the sulfide solid electrolyte/anode interfaces using XPS, no definitive difference in the SEI products was found. Instead, the improved performance of Li–Al/sulfide solid electrolyte/Mo6S8full-cells was attributed to the lack of SEI growth with continuous cycling. The use of Li–In anodes has also shown an improved interfacial resistance. When Li–In was compared against lithium metal and Li–Al using the Li6PS5Cl solid electrolyte with a sulfur cathode, the Li–In system exhibited the best cycle life and most stable interfacial resistance. It is unclear what effect the chlorine in the sulfide solid electrolyte has on these results because Cl reacts readily with Al metal. The stability of Li–Al and Li–In alloy anodes is somewhat surprising given the predicted stability of Li–Ge alloys at potentials <1.7 V versus Li that may lead to the propagation of the SEI. It is possible that the formation of these phases is kinetically limited and they are not formed during cycling.

Figure 13

DC resistivity of Li and Li–Al symmetrical cells after cycling with Li3.25Ge0.25P0.75S4thio-LISICON solid electrolyte. Reproduced with permission. Copyright 2004, Electrochemical Society, Inc.

### 6.2 Cathode Stability

The electrochemical stability of sulfide solid electrolytes and cathodes has only recently been explored. LiCoO2(LCO) has been used in traditional lithium-ion batteries since their commercial conception and with a high electrochemical potential of 3.9 V and capacity of 140 mAh g−1, it is widely considered the prototypical cathode material. Interestingly, thermodynamic calculations for several sulfide electrolytes systems have shown them to be unstable against LCO. It has been demonstrated that both LGPS and LPS have appreciable thermodynamic instability against LCO through the formation cobalt and lithium phosphates, sulfates, and sulfides, many of which are electronically conductive (cobalt sulfides being the most prevalent) and will lead to the continuous growth of the SEI., ,  Although LGPS will decompose to form LiGeO4as an additional product, it has a similar overall driving force for decomposition as that of LPS. Similar decomposition compositions are also predicted for the Li7P3S11glass ceramic suggesting that it is likely that the majority of the sulfide solid electrolytes are thermodynamically unstable against LCO. The degradation of the sulfide solid electrolyte/LCO interface has been observed in several studies as a large interfacial resistance that appears upon cell fabrication and increases with cycling., ,  Cycling of LCO with a composite sulfide (Li3.15Ge0.15P0.85S4/77.5Li2S–22.5P2S5) electrolyte was also found to form an increasingly resistive interface associated with charge transfer. In a separate study, XPS of Li6PS5Cl after cycling with LCO also confirmed the presence of sulfur, lithium polysulfide, LiCl, and phosphate SEI decomposition products. The use of carbon additives in composite cathodes for solid-state full cells also facilitates decomposition of the sulfide solid electrolyte and the influence of their inclusion on SEI products cannot be ignored.

In addition to the formation of a SEI at the sulfide solid electrolyte/LCO interface, the diffusion of Co may also play a role in reducing cell capacity and increasing interfacial resistance. In a study of the Li2S–P2S5glass ceramic electrolyte/LCO interface, Co was observed to penetrate the electrolyte after initial charging (Figure ). In a similar study involving the Li3.15Ge0.15P0.85S4/77.5Li2S–22.5P2S5electrolyte/LCO interface, the phenomenon was distinct with Co detected hundreds of nanometers away from the interface. This behavior has been hypothesized to result from either a fast moving decomposition front or from the diffusion of Co ions through the sulfide structure. First-principles calculations show that the exchange energy of Co for P is negative, leading to interdiffusion across the sulfide solid electrolyte/LCO interface. Co in the solid electrolyte is preferentially surrounded by S atoms forming a pseudo-LiCoS2compound at the interface which is high in vacancies. The formation of LiCoS2thus lowers the Li vacancy formation energy possibly leading to Li depletion at the interface.

Figure 14

a) Cross-section high-angle annular dark field (HAADF) STEM of sulfide solid electrolyte/LCO interface after initial charging. b) Magnified cross-section of with c) EDS mapping of Co shows diffusion into the sulfide solid electrolyte. Reproduced with permission. Copyright 2010, American Chemical Society.

Other cathodes have been investigated for use with sulfide solid electrolytes, albeit to a lesser extent. LiNi0.8Co0.15Al0.05O2(NCA) has demonstrated similar instability as with LCO in the LGPS/NCA system. However, unlike LCO, the synthesis method of NCA was found to greatly affect the resistance of the cell during cycling. This is attributed to the variation in surface composition of NCA and it is proposed that both surface defects and impurities will increase the degradation of the sulfide solid electrolyte/NCA interface leading to higher cell resistance. The dependence of the integrity of the interface on the surface composition of the cathode is highlighted in the pairing of Li2S–P2S5with a LiFePO4(LFP) glass ceramic electrode. The higher capacities observed in this cell in comparison to a crystalline LFP cell were attributed to the improved cathode surface. In contrast, a LiNi0.3Mn0.3Co0.3O2(NMC) cathode paired with LPS electrolyte showed increasing interfacial resistance with cycling, indicating that the SEI formed is unstable. DSC measurements revealed a shift to lower temperature for the crystallization exotherm of LPS glass when in contact with NMC electrodes corroborating the possibility of a side reaction. Sulfur-based cathodes including elemental S, Li2S,- and transition metal sulfides, , ,  have also been reported. While the solid electrolyte/cathode interface has not been the subject of study, electrochemical cycling of these cathodes should yield similar decomposition products as with sulfide solid electrolytes (namely elemental S). An interesting use of decomposition reactions was shown in a study where a single material, LGPS, decomposed into phases that could be used as the anode, cathode, and solid electrolyte. However, as with transition metal oxide-based cathodes, the diffusion of the transition metal leads to poor cyclability and remains a concern. In general, further thermodynamic calculations as well as experimental interfacial analysis are needed to elucidate the nature of these sulfide solid electrolyte/cathode interfaces.

7 Interface Engineering
-----------------------

Due to the poor intrinsic electrochemical stability of sulfide solid electrolytes and the formation of nonpassivating SEIs, new approaches are needed for improving the stability of the electrode/electrolyte interface in lithium batteries. Discussed in the following are the two most promising methods for stabilizing the interface: the compositional tuning of sulfide solid electrolytes and the use of artificial SEIs.

### 7.1 Compositional Tuning

Compositional tuning can be used to improve the inherent stability of sulfide solid electrolytes while also controlling the decomposition products to better match the chemical potentials of the cathode and anode. This can prevent the propagation of material breakdown and maintain low interfacial resistances, improving battery performance. Cation substitutions, including Si4+, Sn4+, Al3+, P5+, Ba2+, Zn2+, or Y3+ for Ge4+ in the LGPS structure, can have a wide range of influence on the stability of sulfides. Isovalent cation substitutions for Ge in LGPS have only a small effect on material properties, such as ionic conductivity, as demonstrated by the similarities between LSiPS, LSnPS, and LGPS. However, Si and Sn, as with Ge, are also unstable versus Li and tend to form nonpassivating degradation products on lithium metal. An experimental study found LSnPS to have poor electrochemical stability versus Li at low potentials, most likely due to conversion and alloying reactions as demonstrated through increasing resistances over time as measured by impedance. The relative instability of Si- and Sn-based sulfides can be offset in other sulfide systems. In Li3.4Si0.4P0.6S4, P5+ substitution into stoichiometric Li4SiS4leads to excellent compatibility with lithium metal and stability up to 5.0 V versus Li. Clearly, compositional tuning in conjunction with structure selection must be optimized to achieve the desired stability and material properties.

Aliovalent cation substitutions, such as Al3+, P5+, Ba2+, Zn2+ and Y3+, have the potential to improve the electrochemical stability in a more significant way. The aluminum substituted LGPS analog, LAlPS, shows improved interface stability with lithium metal compared to LGPS. The removal of Ge4+ in the LAlPS structure leads to enhanced cycling stability and allows for an electrochemical window higher than 5.0 V versus Li. Theoretical calculations also indicate that extremely large room temperature ionic conductivities may be possible in the Li1+2xZn1−xPS4(0 ≤x≤ 0.5) (LZPS) structure due to interstitial Li defects at high synthesis temperatures. Zn-containing sulfides are also predicted to have a lower voltage stability limit (≈0.5 V lower than Si-containing sulfides) due to the more negative formation energy per sulfur atom of ZnS compared to SiS2. It is also postulated that partial doping of LGPS with Ba2+ to obtain the composition Li9.4Ba0.3GeP2S12will increase the stability by shielding the coulombic repulsion of S2− ions. This approach has been shown to increase the voltage window to 0–6 V versus Li and lower the plating and stripping polarization in a Li symmetric cell. Additionally, initial theoretical calculations indicate that Y3+ substitution to form Li3Y(PS4)2may increase the phase, electrochemical, and interface stabilities of LGPS while maintaining a sufficiently high ionic conductivity to be a viable solid state electrolyte. Many possibilities for enhanced stability through cation substitution are emerging and further work is needed to analyze interface compositions and decomposition products in order to better understand this mechanism.

Anion substitutions offer the possibility of increasing the sulfide interfacial stability in a dramatic way. Typically, a halide or chalcogenide is substituted for sulfur in an attempt to increase the electrochemical and interfacial stability.,  Argyrodite-type structures of Li6PS5X (X = Cl, Br, I) have displayed promising ionic conductivity results, but poor cathode interface stability.,  XPS results have shown remarkable stability of Li6PS5Cl on the anodic side of an LTO/LCO cell. After 45 cycles, little decomposition was found on the LTO side. On the LCO side, however, the solid electrolyte formed decomposition products such as LiCl, phosphates, and polysulfides. Furthermore, similar decomposition products were seen at the NMC and LMO interface after 25 cycles in a cathode/Li6PS5Cl/Li–In cell. Dual substitutions of Si and Cl for Ge and S, respectively, to obtain Li9.54Si1.74P1.44S11.7Cl0.3achieves an exceptional room temperature ionic conductivity of 25 mS cm−1, but sacrifices electrochemical performance due to interfacial stabilities and the formation of S2Cl2on the cathode.,  Figure shows the electrochemical instabilities of LPS, LGPS, and Li9.54Si1.74P1.44S11.7Cl0.3in an LCO/solid electrolyte/Li-metal cell due to the formation of surface layers on the first cycle. The degradation shown here suggests that the majority of the high voltage cathodes will be unstable using a chloride substituted solid electrolyte. The lack of degradation with LTO is promising, however additional work on the stability against other high voltage anodes is essential to our understanding of interfacial stability.

Figure 15

Demonstration of first cycle inefficiency due to the formation of a SEI for some members of the LGPS family of solid electrolytes. The reduced discharge capacity indicates the occurrence of side reactions. Reproduced with permission. Copyright 2016, Springer Nature.

The use of other halide ions has also been investigated. The argyrodite-type sulfide Li6PS5Br has been shown to have excellent electrochemical stability between 0 and 4 V versus Li. Ex situ X-ray diffraction of the Li6PS5Br solid electrolyte showed no structural changes throughout cycling and coulombic efficiency was close to 100%, suggesting excellent stability. First-principles calculations on iodine substitution in LPS found that it decreased the intrinsic electrochemical stability of the material due to a PS3I phase, but the interfacial stability increased due to the formation of LiI at the Li-metal anode interface. An iodine-containing sulfide solid electrolyte, Li7P2S8I (LPSI), exhibited decreased polarization when compared to Li3PS4and much better electrochemical stability, up to 10 V versus Li. This improvement is attributed to a passivation layer that is sufficiently electronically insulating to prohibit further decomposition of the electrolyte. Typical oxidation and reduction peaks observed in cyclic voltammetry measurements of Li2S–P2S5–LiI systems are not seen in the pure Li7P2S8I phase, demonstrating the improved stability over Li3PS4and LiI components. An amorphous LiI–Li3PS4solid electrolyte exhibited a large capacity fade using an NCA cathode, but had excellent cycle life in a Li–S cell with a coulombic efficiency above 99.9%. In addition, no evidence of the polysulfide redox shuttle mechanism was observed in the first 100 cycles in the Li–S cell utilizing this amorphous solid electrolyte. Overall, some argyrodite-type structures and other halide-based sulfides display improvements over the stability of LGPS, but compositions must be chosen carefully to avoid enhancing degradation and nonpassivating layer formation.
