Repository: VCERS/paper_crawler

# Patent Crawler 
Patent Crawler is a python program to crawl patent information from [Google Patent](https://patents.google.com/) with given keywords.

## How It Works?
Google set very low rate-limit on search pages and block any activity wich detect them as scraping. But don't have such policy on each patent page. So at first I download list of patent which include few information include URL, then go to URLs and scrap them.
**I tried to wrote these programs in user friendly way. So running program will guide you to scrap what ever you want.**

File: sulfideSSE/wiley Advanced Energy Materials/Sulfide Solid Electrolytes for Lithium Battery Applications.md (part 3 of 3)
Among the different sulfide solid electrolytes, oxygen substitution is the most common because of the inherently higher thermodynamic stability of oxides compared to sulfides. Oxide solid electrolytes have also been shown to have a higher electrochemical stability originating from decreased anion polarization. This stability, however, is at the expense of ionic conductivity. The stability of oxygen-doped sulfide systems has been demonstrated in a Li/0.01Li3PO4–0.63Li2S–0.36SiS2/Li cell. After storage for 1400 h, the cell exhibited a stable ionic conductivity, suggesting the lack of a high resistance interface. Additionally, the Li3.35P0.93S3.5O0.5oxysulfide has been shown to be electrochemically stable from 0 to 5.0 V with low resistance interfaces due to stable SEI layers. It is believed that the oxygen in the solid electrolyte decomposes against lithium metal to form Li2O, which has a high thermodynamic stability as calculated by DFT, and has been shown to have good ionic conductivity and poor electronic conductivity.,  Oxysulfides with the composition Li10GeP2S12−xOx(x= 0.3 and 0.6) were found to have high electrochemical stability up to 10 V versus Li and comparable ionic conductivities to LGPS (10.3 and 8.43 mS cm−1). Increasing the oxygen content within the range led to increasing cycling stability, suggesting that oxygen prevents the reduction of Ge4+. One would expect this trend to continue to the theoretical upper limit of oxygen substitution for sulfur in Li10MP2O12(M = Ge, Si, Sn), but these systems are predicted to be unstable due to a competition with the thermodynamically stable Li3PO4phase. Several of the oxygen substituted cells do demonstrate continued capacity loss during cycling, indicating that the oxygen decomposition products may be combined with mixed conductors that allow for further decomposition.,  From these studies it is evident that additional work is needed to understand how the oxygen doping affects the composition of the interface and how these decomposition products behave during cycling.

Selenium substitution has also been considered for improving the stability of sulfide solid electrolytes. However, the narrow bandgap and high valence band of selenides compared to sulfides and oxides could lead to a narrow electrochemical window and poor stability against lithium. Selenium substitution in select compositions, however, does not appear to be detrimental to Li-ion diffusivity or activation energy and may actually improve the stability. Experimentally, partial substitution of Se and Ga to form the electrolyte 0.5Li2S–0.5P2S5–0.5G0.35Ga0.05Se0.60has shown that almost no reaction with lithium occurs over a 0–6.5 V versus Li electrochemical window, suggesting selenide containing compounds can be advantageous for interfacial compatibility. The crystalline form of 75Li2S–23P2S5–2P2Se5and 5Li2S–P2S5–0.6GeS2–0.4SnSe2have both demonstrated excellent interfacial stability up to 5.0 and 8.0 V versus Li, respectively.,  Thermodynamic calculations predict that Se substitution in Li10±1MP2S12may form passivating layers of P2S5and PSe on the cathodic side, but electronically conductive LixMyalloy products may form on the anodic side. While it is clear that selenium substitution can improve the interfacial stability of sulfides, the mechanism behind the improvement is not yet clearly understood.

### 7.2 Artificial SEIs

The poor inherent electrochemical stability of sulfide solid electrolytes and the potential formation of nonpassivating SEIs may require interface engineering for the realization of commercially viable solid-state batteries. Sulfide solid-electrolytes are not stable in contact with lithium metal anodes or traditional lithium-ion cathodes due to mismatches between the highest occupied molecular orbital (HOMO) and lowest unoccupied molecular orbital (LUMO) of the sulfide solid electrolyte and the respective energy levels of the electrodes (i.e., the chemical potential of lithium and the HOMO of the cathode, respectively). This results in the spontaneous reduction and oxidation of the electrolyte at the anode and cathode, respectively. Figure shows an energy diagram of a full cell and the HOMO/LUMO mismatches that lead to the degradation of electrode/electrolyte interfaces. The use of an “artificial SEI,” or a material with an electrochemical window that bridges the chemical potential difference at a given interface can protect against unwanted side reactions of the sulfide solid electrolyte even against lithium metal. Figure  shows the electrochemical stability windows of various electrolytes and other materials of interest as artificial SEIs. In addition to electrochemical stability, these materials should also be chemically stable in ambient atmosphere and sufficiently ionically conductive so as to not increase cell resistance.

Figure 16

Energy diagram of a full-cell battery. The mismatch of HOMO/LUMO levels of the sulfide solid electrolyte with the LUMO of the anode and HOMO of the cathode can lead to reactions and degradation of the electrode/electrolyte interface. The use of an artificial SEI that can bridge the energy difference at a given interface can protect against unwanted side reactions. Reproduced with permission. Copyright 2015, American Chemical Society.

Figure 17

Electrochemical stability ranges of potential artificial SEIs grouped by anion, with corresponding binary for comparison. Reproduced with permission. Copyright 2016, American Chemical Society.

The use of artificial SEIs has become an effective technique for stabilizing the interfaces in solid-state batteries. At the sulfide solid electrolyte/cathode interface, lithium metal oxides LiNbO3,, ,  Li4Ti5O12,,  Li2SiO3,- LiAlO2, Li2ZrO3, and LiTaO3 have been demonstrated as artificial SEIs in the solid state. Half-cells utilizing LiNbO3and LiTaO3in particular have shown considerable promise due to the reasonably high ionic conductivities (≈10−5 S cm−1) and oxidation potentials of these oxides compared to other artificial SEIs. Some sulfides, such as Li9S3N or Li7P3S11,,  are also of interest but have only been demonstrated in half-cells or on a limited number of low voltage cathodes. At the sulfide solid electrolyte/anode interface, several materials have been identified for use as artificial SEIs. However, the high reactivity and low melting temperature of lithium metal has resulted in the demonstration of relatively few artificial SEIs aside from silane treatments,  and novel carbon-coatings.

Atomic layer deposition (ALD) is a promising technique for the deposition of artificial SEIs that utilizes self-limiting half-reactions in the vapor-phase to grow conformal films with angstrom level control. The ultrahigh vacuum required for ALD is particularly well-suited for lithium metal as it prevents side reactions from occurring with the electrode and atmosphere. The fine degree of control is valuable because variations in film thickness in the only moderately conductive artificial SEIs can lead to uneven lithium fluxes on the anode and result in the formation of dendrites or “dead” lithium that is electrically isolated from the rest of the electrode.

ALD is compatible with most artificial SEI chemistries for both the sulfide solid electrolyte/anode and sulfide solid electrolyte/cathode interface. ALD Al2O3was first demonstrated to improve the capacity and cycle life of lithium metal anodes.- Although Al2O3is not expected to be thermodynamically stable in contact with lithium or sufficiently ionically conductive enough to reduce the interfacial resistance of the electrolyte/anode interface, it has been speculated that the oxide lithiates during deposition or through electrochemical cycling (Al2O3≈10−10 S cm−1, LiAlO2≈10−8 S cm−1). The use of ALD Al2O3has also been reported to increase the wetting of garnet solid electrolytes by molten Li, thereby reducing the interfacial impedance, and similar benefits may also be observed with sulfide solid electrolytes. Other materials that are predicted to be thermodynamically stable against lithium and can be synthesized using ALD include Li2S, Li2O,,  and LiF. However, the deposition of these materials has not yet been demonstrated on lithium metal and the growth of these artificial SEIs may be difficult due to the possibility of non-self-limiting reactions with the substrate. Ternary compounds can also be synthesized through a more involved ALD process. ALD LixAlyS has recently been demonstrated as an artificial SEI on lithium metal with good ionic conductivity (2.5 × 10−7 S cm−1) and long cycle life (>700 cycles). ALD of artificial SEIs on cathodes is considerably easier than on lithium metal, and ALD Al2O3has been used to stabilize the LGPS/LCO interface. Additionally, LiNbO3and LiTaO3may also be deposited using ALD.,  More recently, LiAlF4was demonstrated with an ionic conductivity of 3.5 × 10−8 S cm−1 and oxidation potential of 4.5 V versus Li, enabling the use of high-voltage cathodes. The development of interface engineering seems to offer an exciting direction for avoiding the unwanted degradation of sulfide solid electrolytes at anode and cathode interfaces.

8 Conclusion
------------

Sulfide solid electrolytes represent a promising family of materials for improving the performance of solid-state batteries. By replacing traditional liquid electrolytes and using lithium metal anodes, solid-state batteries can offer the higher volumetric and specific energy densities needed for electric vehicle applications. Sulfide solid electrolytes encompass a large materials space including glasses, glass-ceramics, and crystalline materials and have demonstrated their potential as solid electrolytes. Owing to the more polarizable nature of the sulfur anion, sulfides allow for more facile lithium-ion conduction and higher ionic conductivities than their oxide counterparts. Sulfide glasses and glass-ceramics offer a nearly infinite number of chemistries that allow for tailoring of properties through the careful selection of glass-formers and modifiers. Sulfide crystalline electrolyte chemistries are much more limited but offer the highest ionic conductivities reported for solid electrolytes to date. As the understanding of superionic conductivity matures, a more rational approach to designing crystalline sulfide solid electrolytes is likely to develop. In particular, a percolating anion sublattice and a maximization of disorder/entropy in the system have been identified as major contributing factors to producing materials with high ionic conductivities., , -, -

Sulfide solid electrolytes offer advantageous mechanical properties compared to traditional liquid electrolytes and oxide solid electrolytes. The elastic and shear moduli afforded by sulfide solid electrolytes can be large enough to suppress the growth of lithium metal dendrites, and stable lithium plating/stripping has been demonstrated in cells with good interfacial contact and decreased porosity of the sulfide solid electrolyte. In many cases these requirements can be achieved without the need for high-temperature sintering as sulfide solid electrolytes are particularly unique in enabling the use of lithium metal anodes while forming good interfaces through cold-pressing/low-temperature sintering. The stability of sulfides in air during processing, however, is a concern that needs to be addressed.

The main drawback of sulfide solid electrolytes remains the poor electrochemical stabilities of the materials. Sulfide solid electrolytes have smaller calculated electrochemical stability windows than what is experimentally reported, and this is particularly problematic in the use of lithium metal electrodes. However, depending on the degradation products formed, the SEI may be passivating. The higher lithiation potentials offered by lithium alloy anodes and the careful selection of cathodes can be used to avoid degradation of sulfide solid electrolytes. Compositional tuning can also be used to increase the intrinsic electrochemical stability of the sulfide solid electrolyte, but the most promising approach to resolve this issue is interface engineering at the anode and cathode. Specifically, artificial SEIs can be used to bridge the differences in chemical potential and ALD has shown promising results in improving the cycle stability with sulfide solid electrolytes. Further exploration and optimization of these coatings are needed to allow for the use of sulfide electrolytes in solid-state batteries and to help these devices realize their potential in electric vehicle applications.

Conflict of Interest
--------------------

The authors declare no conflict of interest.
