Repository: VCERS/paper_crawler

# Patent Crawler 
Patent Crawler is a python program to crawl patent information from [Google Patent](https://patents.google.com/) with given keywords.

## How It Works?
Google set very low rate-limit on search pages and block any activity wich detect them as scraping. But don't have such policy on each patent page. So at first I download list of patent which include few information include URL, then go to URLs and scrap them.
**I tried to wrote these programs in user friendly way. So running program will guide you to scrap what ever you want.**

## Usage

- Clone the repo
- Create a virtual environment and activate it. [How](https://docs.python.org/3/tutorial/venv.html#creating-virtual-environments)
    - `pip install -r requirements.txt`
- Download gecko driver for **firefox** from [here](https://www.selenium.dev/documentation/getting_started/installing_browser_drivers/#quick-reference) and place it into code path.
- Now it's time to download gp-search.csv, csv which contain all search result for your keyword. [Search_Url_Finder.py](https://github.com/anvaari/patent-crawler/blob/main/Search_Url_Finder.py) guide you step by step to download this csv Or you can do it manualy by go to [Google Patent](https://patents.google.com/).
    - `python Search_Url_Finder.py`
- Rename downloaded csv file to `gp-search.csv` and place it into code path.
- Now run [Patent_Crawler.py](https://github.com/anvaari/patent-crawler/blob/main/Patent_Crawler.py). It will scrap information of all patents in `gp-search.csv` and save them to `patents_data.csv`.
    - `python Patent_Crawler.py`

## Notes


- Patent_Crawler extract this information from patents page (Google Patents) and store them into datafram:
    - ID
    - Title
    - Abstract
    - Description
    - Claims
    - URL
    
- Patent_Crawler have capability to resume from last run. So don't worry if something unwanted happend (i.e  Power outage!)
    - Patent_Crawler save data on hard drive after scrap every 5 patents. This can slow down proccess when data became very larg (when we have larg number of patents), So it's better to set this 15 or 30 for better speed.

- Google will block IP if number of requests exceed specific number in each hour (or overal, I don't know it). So I set some `sleep` in code. You can reduce time of sleep but it increase probability of getting banned! 

- Two files will create in the code directory :
    - patents_data.csv --> Contain all information scraped from patents pages
    - not_scrap_pickle --> Contain all pantents from gp-search.csv which haven't be scrapped

## gp_search.csv
All google search results from the following search result on Google Patent.

(~patent/CN111344812B) OR (~patent/US11705576B2) OR (~patent/US11258057B2) OR (~patent/US20180069262A1) OR (~patent/CN110311168B)

File: sulfideSSE/wiley Advanced Materials/LithiumSulfide All‐Solid‐State Batteries using Sulfide Electrolytes.md (part 1 of 3)


1 Introduction
--------------

Safety is a critical requirement for large-scale energy storage required in electric vehicles, airplanes, and next-generation portable electronics. Compared to the currently available liquid-electrolyte lithium-ion batteries, all-solid-state lithium batteries (ASSLBs) are much safer and have high energy density because the solid electrolytes (SEs) are believed to enable to suppress the Li dendrite growth. ASSLBs are believed of the prospect to break the bottleneck of liquid-electrolyte lithium-based batteries.

Thirty years ago, the ASSLBs lost out in the competition with the organic-electrolyte Li-ion batteries due to the relatively low ionic conductivity of the solid electrolytes. Significant progress has been achieved recently on improving the ionic conductivity of solid electrolytes. Kanno's group developed a sulfide solid state electrolyte that has a higher ionic electrolyte (2.5 × 10−2 S cm−1) than that of the liquid ones. Driven by the high thermal stability, high energy density, easy packaging of ASSLBS, Toyota, Sakti3, Bolloré, Solid Energy, etc. are devoted to promoting the application of ASSLBs in electric vehicles and electronic devices.

Although the sulfide electrolytes offer great opportunity for ASSLBs to apply in electrochemical energy storage systems, challenges such as the narrow electrochemical stability window, poor chemical compatibility with electrodes, and poor mechanical properties should also be considered. Herein, we focus on the sulfide electrolytes. We begin by discussing the different categories and the synthesis methods of the sulfide electrolytes. Then, the critical properties of bulk solid electrolytes (electronic conductivity, electrochemical window, air stability) and interfacial properties (chemical and electrochemical stability with electrodes) are emphasized. The efficient approaches to overcome these issues are discussed. Finally, we conclude by our perspective and recommendations on the future development of sulfide-based ASSLBs.

2 Sulfide Electrolytes
----------------------

The history of solid-state ionic conductors can be dated back to 1960s, when β-alumina was used in high temperature sodium-sulfur batteries. Oxide solid electrolytes were first developed, but the relatively low ionic conductivity limits its application in ASSLBs. After that, Tatsumisago's group and Kanno's group explored a series of sulfide electrolytes, pushing the study of fast ion conductors to a climax and arousing a strong upsurge of interest for studying ASSLBs. The high ionic conductivity of these sulfide electrolytes, which is even close to that of the organic liquid ones, make them the most promising electrolyte for ASSLBs. In addition, the sulfide electrolytes present attractive mechanical feature of plastic deformation which make it simple to prepare densely packed interface. In general, sulfide electrolytes can be classified into two types according to the compositions: binary and ternary sulfide electrolytes. The binary sulfide electrolytes are composed of Li2S and P2S5, such as Li3PS4and Li7P3S11while the ternary sulfide electrolytes consist of Li2S, P2S5, MS2(M = Si, Ge, Sn), such as Li10GeP2S12(LGPS) and Li6PS5X (X = Cl, Br, I). According to the crystal structure, these sulfide electrolytes can be further divided into thio-LISICON (lithium superionic conductor) type, tetragonal LGPS type, and argyrodite Li6PS5X.

### 2.1 Structure of the Sulfide Electrolytes

#### 2.1.1 Thio-LISICON

The binary (100 −x)Li2S−xP2S5, (100 −x)Li2S−xSiS2and the ternary Li4−xGe1−xPxS4(0 <x< 1) electrolytes, defined as thio-LISICON, are derivate from a LISICON-type γ-Li3PO4solid electrolyte by replacing oxygen with sulfur. The thio-LISICON electrolytes normally possess higher Li+ conductivity than the oxide counterparts because the electronegativity of S is lower than O, which results in the smaller Li+ binding energy and the larger ionic migration channel thus facilitate the movement of Li+. As a result, thio-LISICON have ionic conductivities of 10−3–10−4 S cm−1 at room temperature, much higher than that of most oxide electrolytes.

Generally, the ionic conductivity of glass is one or two orders of magnitude higher than that of the crystalline one at the same composition. The absence of crystallinity is the main reason for eliminating grain boundary resistance. The open structures and large free volume of the amorphous glass enable it with the higher ionic conductivity than crystalline. In order to enhance ionic conductivity of binary sulfide electrolyte, Tatsumisago's group systematically investigated conductive properties of Li2S–P2S5systems by controlling the compositions and heat treatment temperatures of the mechanically milled (100 −x)Li2S-xP2S5glasses. For all these electrolytes, the glass–ceramic types always exhibit higher ionic conductivity than the glass or crystalline materials. The enhancement of ionic conductivity is mainly due to the precipitation of metastable thio-LISICON analogs. For example, the ionic conductivity of 80Li2S–20P2S5and 75Li2S–25P2S5glass–ceramic increased to 7.2 × 10−4 and 2.8 × 10−4 S cm−1, while the ionic conductivity of the as prepared glasses were only 1.7 × 10−4 and 1.8 × 10−4 S cm−1, respectively. X-ray diffraction (XRD) pattern showed that the thio-LISICON II analog and thio-LISICON III analog were precipitated in 80Li2S–20P2S5and 75Li2S–25P2S5glasses. Similarly, 70Li2S–30P2S5glass–ceramic showed an enhanced ionic conductivity as high as 3.2 × 10−3 S cm−1 after annealing at 360 °C, which can also be attributed to a new crystal as a metastable phase. The structure of new phase, Li7P3S11, was determined using synchroton XRD as shown in Figure . The crystalline phase belongs to triclinic system of space group P. Specifically, P2S74− ditetrahedra and PS43− tetrahedra are contained in it with lithium ions located between them, which is similar to that of the Ag-ion conductor Ag7P3S11(Figure ).

Figure 1

a) Structure of Li7P3S11viewed along the direction. b) Structure of Ag7P3S11viewed along the direction. a,b) Reproduced with permission. Copyright 2007, Elsevier. c) Structure of γ-Li3PS4. d) Structure of β-Li3PS4. c,d) Reproduced with permission. Copyright 2011, Elsevier.

The Li7P3S11further modified by the doping, such as Li7P2.9Mn0.1S10.7I0.3, exhibited an ionic conductivity of 5.6 × 10−3 S cm−1. The Li3PS4glass–ceramic has a relatively low conductivity of nearly 1.6 × 10−4 S cm−1 compared with 80Li2S–20P2S5and Li7P3S11. However, it delivered better chemical stability against Li metal than Li7P3S11. The original PS43− group of Li3PS4has good chemical stability against hydrolysis which reduces the generation of H2S and the large structural changes when it is exposed in air. The structure of γ-Li3PS4and β-Li3PS4are shown in Figure . Bulk Li3PS4with a γ-phase exhibits a relatively low ionic conductivity of 3 × 10−7 S cm−1, but it will convert into a high conducting β-Li3PS4after heating, which shows an abrupt increase of ionic conductivity.

Besides the composition and the crystal structure, the packing density of the electrolyte can also affect the ionic conductiviy. Seino et al. found that the ionic conductivity of Li7P3S11can increase to 1.7 × 10−2 S cm−1 after densification at 280 °C, which is even higher than that of organic liquid electrolytes. The high ionic conductivity is attributed to its low porosity as well as a low grain boundary resistance. As shown in Figure , the grain boundary of the sulfide electrolytes normally has less impact on its ionic conductivity if the ionic conductivity of the bulk electrolytes is low. However, the grain boundary can significantly affect ionic conduction when the ionic conductivity of the bulk electrolytes is high such as in the unified glass–ceramic Li2S–P2S5materials.

Figure 2

a) Arrhenius plots of Li7P3S11. b) The bulk and grain boundary resistances of the glass–ceramic material. a,b) Reproduced with permission. Copyright 2014, Royal Society of Chemistry.

To further optimize the (100 −x)Li2S–xP2S5system, the other ingredient such as GeS2, SiS2, SnS2, or Al2S3were added to the (100 −x)Li2S-xP2S5system to form ternary Li2S–MxSy–P2S5. A series of electrolytes like Li2S–GeS2(Li2GeS3), Li4GeS4, Li2S–GeS2–ZnS system (Li2ZnGeS4), Li4−2xZnxGeS4, LiGaS2, Li5GaS4, and Li2S–GeS2–Ga2S3system were synthesized by Kanno's group. Among them, Li2S–GeS2–Ga2S3exhibited the highest ionic conductivity of 6.5 × 10−5 S cm−1 and a wide electrochemical stability of 5V versus Li/Li+. Kanno's group further obtained the Li4−xGe1−xPxS4(0 <x< 1) structures by partial doping P5+ at Ge4+ sites. According to the composition regions, there are three types of Li4−xGe1−xPxS4(0 <x< 1): type I (0 <x< 0.6), type II (0.6 <x< 0.8) and type III (0.8 <x< 1).The electrolytes in region II exhibited highest ionic conductivity than that of other two regions. The ionic conductivity of Li3.25P0.75Ge0.25S4reached the maximum of 2.2 × 10−3 S cm−1. Shinya et al. evaluated the coefficient and activation energy of Li4−xGe1−xPxS4by quantum molecular dynamics and found that the diffusion process was triggered by the excess lithium atoms and lithium vacancies through lithium interstitial or vacancy mechanism.

#### 2.1.2 Li11−xM2−xP1+xS12(M = Ge, Sn, Si)

In 2011, Kamaya et al. reported an new ternary Li10GeP2S12electrolyte with a new 3D framework structure. Although the Li10GeP2S12has the same element compositions with thio-LISICON of Li4−xGe1−xPxS4, this new electrolyte shows different structure consisting of (Ge0.5P0.5)S4tetrahedrons, PS4tetrahedrons, LiS4tetrahedrons, and LiS6octahedrons. Figure shows the crystal structure of Li10GeP2S12. A 1D chain along c axis consists of (Ge0.5P0.5)S4tetrahedra and LiS6octahedra by sharing a common edge. These 1D chains are interconnected by PS4tetrahedra by sharing a common corner with LiS6to form a 3D framework.

Figure 3

Crystal structure of Li10GeP2S12. Reproduced with permission. Copyright 2011, Springer Nature.

Li10GeP2S12is the first solid electrolyte that exhibits an extremely high ionic conductivity of 1.2 × 10−2 S cm−1. Kuhn et al. used multitude techniques to study the Li ion dynamics of Li10GeP2S12. They found that the high ionic conductivity of Li10GeP2S12can be attributed to the isotropic Li ions hopping in the bulk lattice whereEa≈ 0.22eV. The development of Li10GeP2S12is a significant step toward realization of ASSLB. However, the expensive and rare germanium and the narrow electrochemical stability window limit its application for high power and energy densities. To address these challenges, LGPS-family described as Li11−xM2−xP1+xS12(LMPS, M = Si, Ge, Sn) were comprehensively investigated. Ong et al., Bron et al. and Kuhn et al. predicted the decreasing activation energies of the lithium-ion diffusion process and increasing ionic conductivity in the series M = Sn → Ge → Si in Li11−xM2−xP1+xS12system by theoretical studies. The substitute of Ge by Si/Sn will reduce the cost of these electrolytes greatly. However, the ionic conductivity of Li10SiP2S12is lower than that of Li10GeP2S12. Kanno et al. later synthesized new members to the LGPS family: Li10.35Si1.35P1.65S12(2 × 10−2 S cm−1), and a chlorine-containing compound Li9.54Si1.74P1.44S11.7Cl0.3, which exhibits the highest ionic conductivity reported to date (2.5 × 10−2 S cm−1). The analogical Li9.54Si1.74P1.44S11.7I0.3recent was proved to not only have an ionic conductivity as high as 1.35 × 10−3 S cm−1 but also possess a electrochemical window up to 9 V versus Li/Li+. Therefore, the LGPS-type electrolytes are becoming one of the most attractive solid electrolytes. To further enhance the electrochemical stability window, Li9.42Si1.02P2.1S9.96O2.04was synthesized by the introduction of oxygen into the LGPS-type structure which exhibited an ionic conductivity of 3.2 × 10−4 S cm−1. Although the ionic conductivity of Li9.42Si1.02P2.1S9.96O2.04was lower than that of Li10GeP2S12, the all-solid-state cell with a lithium metal anode and Li9.42Si1.02P2.1S9.96O2.04as the electrolyte present an excellent electrochemical stability with reversibility of nearly 100%.

#### 2.1.3 Li6PS5X (X = Cl, Br, I)

The mineral argyrodite (Ag8GeS6) is a group of solids that have a high ionic conductivity and mobility of their Ag+ ions. Triggered by the great interesting in the mobility of Li+ ion in solid, Li6PS5X (X: Cl, Br, I) systems were explored to worked as the solid electrolytes. Take Li6PS5I as sample (Figure ), the cell is composed by 136 tetrahedral formed by the S (S1) atoms. The P atoms of Li6PS5I are filled four of the tetrahedral holes. The four octants of the cell are occupied by the single S2− ions (S2). I ions are found at the corners and the face of the cell. Li ions with disordered mode take part of the 132 tetrahedral holes which are formed by S2 and I.

Figure 4

a) Crystal structure of Li6PS5I. b) A face-sharing S3I2double tetrahedron containing Li1. a,b) Reproduced with permission. Copyright 2008, Wiley-VCH.

The Li6PS5I demonstrated a relatively low conductivity of 4 × 10−7 S cm−1. The ordering of the larger I− compared to the disorder of Cl− or Br− ions was believed to invoke the low conductivity. Sylvain et al. synthesized a series of Li6PS5X (X: Cl, Br, I). Among them, the Li6PS5Cl presented the attractive ionic conductivity of 1.33 × 10−3 S cm−1. Zhou et al. report a solution-engineered to synthesized a series of Li6−yPS5−yCl1+y(y= 0−0.5) and obtained a high ionic conductivities of 3.9 × 10−3 S cm−1 and negligible electronic conductivities. Kraft et al. studied the effect of lattice polarizability on the ionic conductivity of the Li6PS5X by adjusting the fractional occupancy of the halide anions. They found that the stiffness of the lattice for Li6PS5X is an important factor to determine the ionic conductivity. Very recently, Parvin et al. reported a Cl-rich Li5.5PS4.5Cl1.5argyrodites, which exhibited a conductivity of 9.4 × 10−3 S cm−1 after cold-pressing and 12 × 10−3 S cm−1 after sintered. The substitution of S2− with Cl− helps to increase site disorder and concentration of lithium vacancy, which are considered important for enhancing Li+ diffusivity. Craft further doped Ge into Li6PS5I to form Li6+xP1−xGexS5I, achieving an ionic conductivity up to 5.4 × 10−3 S cm−1 in cold-pressed state and 1.8 × 10−2 S cm−1 after sintering. In these argyrodites, the disorder of anion site is considered to lower the activated barrier of Li-ion transfer thus is beneficial for obtaining high Li+ conductivity.

Up to now, Li6PS5Cl is consequently a promising candidate among all the argyrodites electrolytes due to its high ionic conductivity. The conductivities of these materials are slightly lower than that of Li10GeP2S12. However, the much cheaper precursors make this material more attractive for the practical application in ASSLB. Besides the ionic conductivities, a wide electrochemical window (7 V vs Li/Li+) is also reported for Li6PS5Cl.

### 2.2 Synthesis Method

Several methods have been used for synthesis of the sulfide electrolytes. The most common methods are mechanical ball-milling, solid-state method, and liquid phase synthesis.

#### 2.2.1 Room-Temperature Mechanical Ball-Milling

Mechanical ball-milling is the commonly used method to prepare sulfide electrolytes because it is relatively lower cost and simple operation. Most (100 −x)Li2S–xP2S5solid electrolytes are prepared by mechanical milling and annealing. Phuc et al. prepared the Li3PS4by a liquid-phase shaking, however, the ionic conductivity is only 6.4 × 10−6 S cm−1, which is much lower than that prepared by ball milling. Tatsumisago's group compared the effect of milling period for the ionic conductivity of Li2S–SiS2system. As the milling time increased, the grains drastically decreased and homogeneous fine particles were obtained. The conductivity of the sample increased from 10−8 S cm−1 at 100 °C to higher than 10−4 cm−1. A series of (100 −x) Li2S–xP2S5electrolytes were synthesized using the ball-milling method, such as 70Li2S–30P2S5(8.6 mS cm−1), 77.5Li2S–22.5P2S5(1 mS cm−1), 75 Li2S–25P2S5(0.5 mS cm−1), and 80Li2S–20P2S5(0.72 mS cm−1). By combining the mechanical milling with hot pressing, the ionic conductivity of Li7P3S11was further increased from 3.2 × 10−3 to 7.3 × 10−3 S cm−1. A Li7P3S11-analog such as Li7P2.9Mn0.1S10.7I0.3was also prepared by a high-energy ball milling method. Kanno's group synthesized the Li9.54Si1.74P1.44S11.7Cl0.3with the super high conductivity of 25 mS cm−1 by the high ball milling for 120 h. The Li6PS5X (X = Cl, Br, I) argyrodites were synthesized by high-energy ball milling presented a high conductivity between 2 and 7 × 10−4 S cm−1. Further optimizing the milling time, the ionic conductivity of Li6PS5Cl can reach to 1.33 × 10−3 S cm−1.

The ball milling techniques have been proven suitable for preparing amorphous materials at room temperature. It is widely believed that fine powders can achieve high ionic conductivities as well as intimate contact with electrode materials for ASSLB assembly. For (100 −x) Li2S–xP2S5systems, the amorphous materials of glass–ceramic electrolyte can be obtained by high-energy milling. The high Li+ conductivity of (100 −x) Li2S–xP2S5can be obtained in the glass–ceramic because the Li+ concentration in the mixture exceeds the glass formation limit.

#### 2.2.2 High-Temperature Solid-State Reaction Method

The melt-quenching and high-temperature process is proved valid to enhance the ionic conductivity of the electrolytes. For melt-quenching method, the chemicals were sealed and heated at the melting point. After that, the sample was rapidly quenched or slowly cooled to room temperature. Li2S–P2S5glass–ceramic which delivered the conductivity of 1.7 × 10−2 S cm−1 can be obtained by combining this melt-quench and cold-press method. γ-Li3PS4and β-Li3PS4were synthesized by heating to a fixed reaction temperature and then slow cooling to room temperature. The most attractive Li10GeP2S12, was also synthesized by reacting stoichiometric precursors (LiS, GeS2, and P2S5) at 550 °C in an evacuated quartz tube. LGPS-analog, Li9.42Si1.02P2.1S9.96O2.04was synthesized by quenching from 1273 K in the Li2S–P2S5–SiO2system. Another series of LGPS-based electrolytes with the general formula Li11−xM2−xP1+xS12with M = Ge, Sn, Si were prepared by high-pressure synthesis at 723 K with pressures in the range 3–5 GPa. Li6PS5Cl prepared by annealing at 550 °C for 5h has a high ionic conductivity of 1.18 × 10−3 S cm−1. The conductivity was further enhanced to 3.15 × 10−3 S cm−1 by a rapid solid-state route, A value of 5 × 10−3 S cm−1 for Li6PS5Cl was recently obtained through annealing and pressed at high pressure.

#### 2.2.3 Liquid-Phase Synthesis

Considering the interfacial compatibility between the solid electrolyte and solid electrode, the controllable liquid-phase synthesis of the sulfide electrolytes is more desirable for compositing with the electrode. Ito et al. synthesized crystalline Li7P3S11by a liquid-phase reaction of Li2S and P2S5in 1,2-dimethoxyethane (DME) solvent, and the ionic conductivity is 2.7 × 10−4 S cm−1. As the most promising solid electrolytes, Li7P3S11glass–ceramic electrolyte were further synthesized use different solvent to avoid the impurity introduced by 1,2-dimethoxyethane. Yao et al. synthesized Li7P3S11glass–ceramic electrolyte with the ionic conductivity of 1.5 × 10−3 S cm−1 by a solution of acetonitrile (ACN). Then Wang et al. found the two-step reactions of crystalline Li7P3S11in ACN as follows:

(1)

The Li3PS4·ACN precipitates and the Li2S·P2S5glass first generated from the supernatant forms. After ACN evaporation, the amorphous Li2S·P2S5appears to be covered on the precipitate particles. A conductivity of 0.87 × 10−3 S cm−1 of Li7P3S11was obtained by the liquid method which is lower than that synthesized using solid-state method. Liu et al. synthesized β-Li3PS4in tetrahydrofuran (THF), which delivered an anomalous room-temperature ionic conductivity of 1.6 × 10−4 S cm−1. Teragawa et al. synthesized the Li3PS4by a liquid-phase reaction. The Li2S and P2S5were used as precursor and theN-methylformamide andn-hexane as media. This approach leads to a polycrystalline Li3PS4with an ionic conductivity of 2.3 × 10−6 S cm−1.

Solution-based Li6PS5X synthesis routes typically lowered the ionic conductivity to 10−5–10−4 S cm−1 owing to phase impurities. Li6PS5Cl was synthesized in ethanol solution, which exhibited an ionic conductivity of 1.4 × 10−5 S cm−1. Yubuchi et al. reported a liquid-phase technique for the preparation of argyrodite-type Li6PS5Br with a lithium-ion conductivity of 1.9 × 10−4 and 3.1 × 10−3 S cm−1 via a homogeneous ethanol solution and a THF, respectively. THF was used as the solvent for the synthesis of Li6PS5X because it shorter reaction time compared with 1,2-dimethoxyethane (DME) or ACN. Recent reports using liquid-phase method can synthesize the Li6PS5Cl and mixed anion Li6PS5(Cl, Br) argyrodites with the ionic conductivity up to 2.4 and 3.9 × 10−3 S cm−1, respectively.

Low ionic conductivity is the main drawback for the liquid-phase method, which may cause by the contamination from the organic solvent. However, the liquid-phase method can facilitate solid electrolytes coat on the active material to form a favorable solid-solid interface thus improving cell performance. Therefore, liquid-phase synthesis methods have been adopted to reduce the electrode/electrolyte interfacial resistance, which will be discussed in Section .

As shown in Figure , the parameter selection in all synthesis methods is also important in determining the property of electrolyte. For example, the reaction atmosphere and cooling speed for solid state methods, ratio of balls and power and milling time for high energy milling methods and additive types and solvents for liquid-phase methods need to be optimized to obtain a high ionic conductivity. The ionic conductivities of typical sulfide electrolytes prepared by different methods are summarized in Table . In summary, ball-milling is an essential process for synthesizing sulfide solid glass–ceramic electrolytes. During the high-energy milling, the mixing and pulverization processes occur at the same time. More importantly, amorphous electrolytes can be realized at room temperature through ball-milling. However, for the crystalline ones, such as Li10GeP2S12and Li6PS5X, the ionic conductivity of these electrolytes prepared by high energy milling are lower than those synthesized by high-temperature solid reaction or liquid process.

Figure 5

Parameters of the ball-milling, solid-state route and liquid-phase preparation. Reproduced with permission. Copyright 2018, Elsevier.

Table 1.
 The ionic conductivities of typical sulfide electrolytes prepared by different methods

| Electrolyte | Ionic conductivity | Preparation method | Ref. |
| --- | --- | --- | --- |
| Thio-LSICON |  |  |  |
| Li3PS4 | 6.4 × 10−6 | Shaking in Ar |  |
| β-Li3PS4 | 1.6 × 10−4 | Liquid phase (THF) |  |
|  | 3 × 10−2 S cm−1 (500 K) | Solid-state methods |  |
| γ-Li3PS4 | 3 × 10−7 | Solid-state methods |  |
| Amorphous Li3PS4 | 2 × 10−4 | High-energy ball milling |  |
| Li3PS4 | ≈10−3 | Mechanical milling |  |
|  | 2.3 × 10−6 | Liquid phase (DMF) |  |
| Li7P3S11 | 3.2 × 10−3 | Mechanical milling |  |
|  | 7.3 × 10−3 | Solid-state method (hot pressed) |  |
|  | 5.2 × 10−3 | Solid-state method (hot pressed) |  |
|  | 1.7 × 10−2 | Solid-state method (hot pressed) |  |
|  | 2.7 × 10−3 | Liquid phase (DME) |  |
|  | 1 × 10−3 | Liquid phase (acetonitrile) |  |
|  | 9.7 × 10−3 | Liquid phase (THF/ACN/THF&ACN) |  |
|  | 8.7 × 10−4 | Liquid phase (ACN) |  |
| LGPS-type |  |  |  |
| Li10GeP2S12 | 1.2 × 10−2 | Solid-state method |  |
|  | 6.3 × 10−3 | Solid-state method |  |
| Li10SnP2S12 | 4 × 10−3 | Solid-state method |  |
| Li9.54Si1.74P1.44S11.7Cl0.3 | 2.5 × 10−2 | Solid-state method |  |
| Li7GePS8 | 7 × 10−3 | Solid-state method |  |
| Li6PS5X (X = Cl, Br, I) |  |  |  |
| Li6PS5Cl | 6.2 × 10−4 | High-energy ball milling |  |
|  | 1.18 × 10−3 | Solid-state method |  |
|  | 4.96 × 10−3 | Solid-state method |  |
|  | 1.4 × 10−5 | Liquid phase (ethanol) |  |
|  | 6 × 10−5 | Liquid phase (mixture of solvents) |  |
|  | 2.4 × 10−3 | Liquid phase (mixture THF and ethanol) |  |
| Li6PS5Br | 6.2 × 10−4 | High-energy ball milling |  |
|  | 1.9 × 10−4 | Liquid phase (ethanol) |  |
|  | 1.9 × 10−3 | Liquid phase |  |
|  | 3.4 × 10−5 | Liquid phase (thyl propionate-ethanol solution) |  |
| Li6PS5I | 1.9 × 10−4 | High-energy ball milling |  |
| Li5.5PS4.5Cl1.5 | 9 × 10−3–1.2 × 10−2 | Solid-state method |  |
| Li6+xP1−xGexS5I | 5.4 × 10−3–1.8 × 10−2 | Solid-state method |  |
| Li6PS5ClxBr1−x | ≈3 × 10−3 | Liquid phase |  |
| Li5.75PS4.75Cl1.25 | 3.0 × 10−3 | Liquid phase |  |
| Li5.5PS4.5Cl1.5 | 3.9 × 10−3 | Liquid phase |  |

### 2.3 Electronic Conductivity of the Sulfide Electrolytes

ASSLBs are widely considered to adopt lithium metal as anode because the solid electrolytes are believed can suppress Li dendrite growth. However, recent reports showed that the Li dendritic issues in the sulfide electrolytes are more complicated. Lukas et al. found that the Li was plated at the defects of the 70Li2S–30P2S5, which is inconsistent with the Monroe–Newman model for explaining “dendrites.” Their results suggested that minimizing the interfacial defects such as void or grain boundary is highly required for avoiding lithium metal penetration. However, recently, Han et al. found that the Li dendrites still grow in a very dense Li7La3Zr2O12. In addition, the dendrite formation in the grain boundary is not improved by increasing its ionic conductivity in grain boundary. No clear theory can reconcile all these dendrite formations in solid electrolytes. They quantified the net amount of Li transported from Li and compared with the cumulative electric charge, and suggested that the other most important factors for the Li dendrite formation in sulfide electrolyte is the high electronic conductivity. Therefore, for inhibiting the dendritic formation of the ASSLBs, lowering the electronic conductivity is more important than increasing the ionic conductivity of solid electrolytes. Table list the electronic conductivity of the sulfide electrolytes. Dopants, grain boundaries or electrochemical reductions should be reduced to guarantee the lithium metal anode can be really applied in ASSLBS based on sulfide electrolytes.

Table 2.
 The ionic and electronic conductivities of typical sulfide electrolytes prepared by different methods

| Electrolyte | Ionic conductivity | Electronic conductivity | Preparation method | Ref. |
| --- | --- | --- | --- | --- |
| Amorphous 60Li2S·40SiS2 | 1.4 × 10−4 | <10−8 | High-energy ball milling |  |
| Li3.25Ge0.25P0.75S4 | 2.17 × 10−3 | 2.6 × 10−9 | Solid-state reaction |  |
| Li3PS4 | ≈10−3 | 2.2 × 10−9 | Mechanical milling |  |
| Amorphous Li3PS4 | 2 × 10−4 | 6.3 × 10−9 | High-energy ball milling |  |
| Li3PS4 | ≈10−3 | ≈10−8 | Mechanical milling |  |
| Li10GeP2S12 | 1.2 × 10−2 | 5.7 × 10−9 | Solid-state reaction |  |
| Li10GeP2S12 | 6.3 × 10−3 | ≈10−8 | Solid-state reaction |  |
| Li6PS5Cl | 6.2 × 10−4 | 4 × 10−9 | High-energy milling |  |
|  | 2.4 × 10−3 | 5.1 × 10−9 | Liquid phase |  |
| Li6PS5Br | 4.6 × 10−4 | 2.6 × 10−8 | High-energy milling |  |
|  | 1.9 × 10−3 | 4.4 × 10−9 | Liquid phase |  |
| Li6PS5I | 1.9 × 10−4 | 2.4 × 10−8 | High-energy milling |  |
| Li6PS5Cl0.75Br0.25 | 3.2 × 10−3 | 3.7 × 10−9 | Liquid phase |  |
| Li6PS5Cl0.5Br0.5 | 3.9 × 10−3 | 1.4 × 10−8 | Liquid phase |  |
| Li6PS5Cl0.25Br0.75 | 3.4 × 10−3 | 1.1 × 10−8 | Liquid phase |  |
| Li5.75PS4.75Cl1.25 | 3.0 × 10−3 | 2.6 × 10−8 | Liquid phase |  |
| Li5.5PS4.5Cl1.5 | 3.9 × 10−3 | 1.4 × 10−8 | Liquid phase |  |

### 2.4 Electrochemical Stability Window of Sulfide Electrolytes

The electrochemical stability window of solid electrolytes is an important factor for the performance of lithium battery. The liquid organic electrolytes always present instability at high voltage >4.5V versus Li/Li+ and normally form a solid electrolyte interphase (SEI) at the surface of the anodes and cathode electrolyte interphase (CEI) on cathodes, which helps to extend the electrochemical stability window. However, the formation of SEI will also consume the electrolyte and introduce a large interfacial resistance. Unlike the passivation SEI layers in the liquid electrolytes, which are electron-insulating and ion-conducting, the SEIs in solid state devices may be electronically conductive, which will continuously grow during cycling and destroy the capacity of the cells. There are also some evidence that the decomposition product of sulfide electrolytes like Li6PS5Cl, Li3PS4, and Li10GeP2S12 are electrochemically active, which prove the importance for identify the real reaction of solid electrolyte with electrodes during cycling. The poor interfacial contact, space charge layer, and chemical interaction between electrode and electrolyte are considered as the main reason for the increased resistance.

The electrochemical stability window of solid electrolytes is normally measured in a Li/electrolyte/inert metal (stainless or Pt) blocking electrode using cycling voltammetry as shown in Figure . Sylvain et al. evaluated the electrochemical stability of a series of Li6PS5X (X = Cl, Br, I) argyrodites with a stainless steel/BM-Li6PS5X/Li cell. It seems that the electrolytes can maintain stable in the voltage of 0.5–7V versus Li/Li+. The sulfide electrolytes like Li7P2.9Mn0.1S10.7I0.3and Li9.54Si1.74P1.44S11.7I0.3exhibited a wide voltage stability up to 5 V and 9 V (vs Li/Li+) tested by the same methods.

Figure 6

Cyclic voltammetry of a stainless steel/Li6PS5X/Li cell. Reproduced with permission. Copyright 2012, Elsevier.

Han et al. demonstrated that the electrochemical stability window measured using semiblocking electrode is wider than true stability window because the poor contact between electrolyte and semiblocking electrode reduce reaction kinetics lowering the sensitivity. The first-principles was used to predict the electrochemical stability windows and fount the much smaller stability window than the experimentally reported values as shown in Figure . The discrepancy caused between the calculated and experimentally measured values was corrected by increasing the contact area of solid electrolyte and current collector using a Li/electrolyte/electrolyte-carbon cell, through which the intrinsic stability window of the solid electrolytes can be approached. Therefore, extending the electrochemical window of the solid electrolytes should be addressed to avoid the high interfacial resistances caused by the decomposition of solid electrolytes.

Figure 7

Electrochemical stability ranges of various electrolyte materials. Reproduced with permission. Copyright 2015, American Chemical Society.

### 2.5 Chemical Stability with Humid air and Organic Solvent

Besides the electrochemical stability, the chemical stability of the solid electrolyte is another important factor to influence the electrochemical performance of ASSLBs. The high sensibility of the sulfide electrolytes to moisture make the preparation process operated in the inert gas. H2S gas evolution is an obvious sign for testing the hydrolyses of the sulfide electrolytes. Muramatsu et al. studied the chemical stability of the Li2S–P2S5in an ambient atmosphere. Among the well-known thio-LISICON type electrolytes and the LGPS electrolytes, Li3PS4was found more stable than the others when exposed in air primarily due to the higher stability of PS43− compared with other phosphate ions. To reduce the sensitivity of the sulfur electrolytes for moisture, a series of additives including MxOy(MxOy: Fe2O3, ZnO, and Bi2O3) and halide (LiCl, LiBr, LiI) have been added. The suppression mechanism of oxide as the adsorbent to suppress the H2S is proceeded via the following reaction

(2)

Recently, the stability of LiI, LiCl, and P2O5doped Li3PS4in ambient atmosphere was also explored in our group. In our experiments, as shown in Figure , the Li3PS4and 99Li3PS4–1P2O5showed the best stability. A generation of minimum H2S gas in 40 min can be tested. In addition, Sn- and As-based sulfide electrolytes are found of high air-stability. Because the As and Sn are intended to form stable compound which can resist hydrolysis and oxidation based on the acid and base theory.

Figure 8

The chemical stability of sulfide electrolyte with humid air and organic solvent. a) Time dependence of H2S amounts released from the Li3PS4(LPS), 90Li3PS4–10LiI (LPS–I), 90Li3PS4–10LiCl (LPS–Cl), and 99Li3PS4–1P2O5(LPS–O) composites in humid air. b,c) Variations of the conductivities for LPS (b) and LPS-I (c) in different solvents. d) Variations of conductivities for different sulfide electrolytes in ClB solvents. a–d) Reproduced with permission. Copyright 2018, Elsevier.

In addition to chemical stability with the moisture in the air, chemical stability of solid electrolyte with solvents is also important when the solid electrolyte is synthesized using liquid method due to the merits of low cost and convenience. In addition, the liquid methods are thought to be beneficial for constructing electrolyte/electrode interface. Although significant progresses have been made in the stability of sulfide electrode in organic solvents, establishing a better understanding of the mechanism on sulfide electrolytes against solvents is still critical. The stability of sulfide electrolytes including Li3PS4(LPS), 90Li3PS4–10LiI (LPS–I), 90Li3PS4–10LiCl (LPS–Cl), and 99Li3PS4–1P2O5(LiPS–O) in ACN, cyclohexanone (CYC), and chlorobenzene (CIB) was tested. ACN, ClB and CYC are the commonly used solvents for synthesis of the sulfide electrolyte. In addition, they are volatile solvents that facilitate evaporation of the solvent during battery manufacturing. As shown in Figure , as the time increases, the ionic conductivity of all these electrolytes decrease. Among all these electrolytes, the Li3PS4are more stable compared with other electrolytes. The sulfide electrolytes are more stable in ClB solvent rather than in the other solvents due to its highly stable benzene ring. In addition, toluene andn-heptane were found suitable as solvent to disperse solid electrolyte due to their high stability with sulfide electrolyte. Nam et al. prepared a bendable and thin sulfide electrolyte films through liquid method, using toluene as solvent. No obvious side reactions were found in the preparation process, which may imply toluene can be used as solvent in preparing solid electrolyte films due to its high stability with sulfide electrolyte.

3 Sulfur-Based Cathodes
-----------------------

### 3.1 Fundamentals for Cathode/Electrolyte Interface

One of the most important factors for the electrochemical activity of ASSLBs is the interfacial stability, which can be further divided into electrochemical, chemical and physical contact stability. First, the electrochemical stability of solid electrolyte can be estimated by the stability window which can be determined by the energy separationEg.Egis calculated between the lowest unoccupied molecular orbital (LUMO) or conducting band (CB) and the highest occupied molecular orbital (HOMO) or valence band (VB) of the electrolyte material. When the chemical potential (μafor anode and μcfor cathode) of the electrode materials is within the LUMO–HOMO range, the interface is thermodynamically stable (Figure )). Otherwise, the interface is not stable if μa> LUMO (or CB) or μa< HOMO (or VB), unless an SEI forms at the interface (Figure ). Second, the chemical reaction between solid electrolyte and cathode also enhances the interface resistance. Third, unlike the liquid-electrolyte system, wherein the electrode is fully infiltrated by a liquid electrolyte, in ASSLBs, the physical stability is important because the charge-transfer is limited to the triple-phase points (the phase between active material, electronic additive, and ionic conductor). During repeating volume expansions and contraction of active material, the triple-phase points will decrease in the cathode and cracks will be formed at cathode/electrolyte interface, leading to increased interfacial resistance. Different from oxide cathode, sulfide cathodes show better compatibility and similar chemical potential with sulfide electrolyte. Therefore, for sulfide cathode, the main challenge restricting the stability of cathode/electrolyte interface is the stress/strain generated due to the volume change of the electrodes.

Figure 9

Open-circuit energy diagrams of different battery systems. a) Overall illustration of a battery with a liquid electrolyte. b) Stable energy window for liquid electrolyte. a,b) Reproduced with permission. Copyright 2013, American Chemical Society. c) Stable energy window for solid electrolyte. Reproduced with permission. Copyright 2010, American Chemical Society.

Due to the point contacts between the solid electrolytes and solid electrodes at the interface of ASSLBs, the limited active sites are always accompanied by the large interface resistance, which will further lead to the degradation of the battery performance. A stable interface, including close contact between the active material, conductive agent, and the solid electrolyte, is necessary to facilitate smooth flow of ions and electrons throughout the electrode. Constructing buffer layer is effective to reduce the interfacial impedance. Many strategies are proposed to form a stable interfacial layer between the electrolytes and the electrodes. However, the selection criteria, the construction methods, the structure, and the effect of the buffer layers are still unclear. More investigations are needed for this area.

### 3.2 Strategies to Form Intimate Cathode/Electrolyte Interface

In bulk-type ASSLBs, an electrode is a mixture of three constituents of active materials, solid electrolytes, and conductive additives. Electrochemical reactions proceed at the solid–solid interface and are affected by the states of the interface in the electrode. More importantly, the inhomogeneous solid–solid contact between electrode and electrode with poor wetting can generate large interface impedance. In order to enhance the interfacial ion transfer and suppress the interfacial reactions, a great number of strategies have been proposed for tackling the issues of interface between cathodes and electrolyte.

#### 3.2.1 In Situ Liquid-Phase Approach

The liquid-phase method is simpler than the gas-phase method for coating solid electrolytes on solid electrodes. The intact interfaces between solids electrodes and liquid electrolyte precursor solution are easily formed. After removing the organic solvents, a layer of homogeneous solid electrolytes can be formed on the surface of the cathodes.
