Repository: VCERS/paper_crawler

# Patent Crawler 
Patent Crawler is a python program to crawl patent information from [Google Patent](https://patents.google.com/) with given keywords.

## How It Works?
Google set very low rate-limit on search pages and block any activity wich detect them as scraping. But don't have such policy on each patent page. So at first I download list of patent which include few information include URL, then go to URLs and scrap them.
**I tried to wrote these programs in user friendly way. So running program will guide you to scrap what ever you want.**

File: sulfideSSE/wiley Advanced Materials/Superior All‐Solid‐State Batteries Enabled by a Gas‐Phase‐Synthesized Sulfide Electrolyte with Ultrahigh Moisture Stability and Ionic Conductivity.md


1 Introduction
--------------

All-solid-state batteries (ASSBs) have attracted intensive research interest due to their potentially higher energy density and improved safety than commercial lithium-ion batteries. As an essential component of ASSBs, solid electrolytes (SEs) overcome the shortcomings of liquid counterparts, such as low thermal stability, flammability, and leakage, thus playing a critical role for improved safety. Among all studied SEs, sulfides have been well accepted as one of the most promising ones due to their outstanding room-temperature ionic conductivities and desirable mechanical properties for good solid-solid contact simply by cold-pressing. However, the inherent poor air stability remains the most notorious and fatal drawback of sulfide SEs, leading to the generation of toxic H2S and structure/property degradation. Furthermore, the poor air stability of sulfide raw materials and SEs makes the material synthesis, storage, transportation, and postprocessing tedious and high-cost, thus obstructing the large-scale production of sulfide SEs.

To improve the air stability of sulfide SEs, several typical methods have been proposed: 1) mixing the oxide additives (such as Fe2O3, ZnO, Bi2O3, etc.) into sulfide SEs to suppress the generation of H2S; 2) partial substitution of S by O to form oxysulfide compounds with improved air stability and wide electrochemical window; 3) partial or complete substitution of hard acid P5+ with the soft acid Cu+, As5+, Sn4+, and Sb5+ to tightly bond to the soft base S2− and thus resist the attack of the hard base O2− based on the hard and soft acids and bases (HSAB) theory. Recently, Zhu and Mo performed first-principles calculations to systematically investigate the moisture stability of lithium ternary sulfides Li–M–S with different central cations M. The overall stability trend with respect to central cations M is consistent with the empirical HSAB theory and previous experiments. More specifically, sulfide SEs with central cations Sn4+, Sb5+, and As5+ show significantly better moisture stability than those containing P5+. Although numerous efforts have been taken to improve the air stability of thiophosphate-based SEs, the generation of H2S and structure and property degradation are still inevitable. In stark contrast to thiophosphate-based solid electrolytes, the air-stable Li4SnS4only produces neglectable amount of H2S and its structure and ionic conductivity could be recovered by heat treatment after water immersion. However, the ionic conductivity of Li4SnS4only reaches 7.0 × 10−5 S cm−1, which is still far away from 10−3 S cm−1 and hard to be applied to ASSBs. Through partial substitution of As and Sb for Sn, the ionic conductivity of obtained products Li3.833Sn0.833As0.166S4 and Li3.85Sn0.85Sb0.15S4 reached 1.39 and 0.85 mS cm−1, respectively. Unfortunately, the synthesis of these two substituted products has to be conducted in glovebox by using solid-phase synthesis method with tedious procedures and high cost, which greatly hinders their large-scale application.

In this work, we propose the first glovebox-free atmosphere-environment synthesis of sulfide SE with superior air stability and electrochemical properties. The whole synthesis process is only one-step and air-stable from raw materials to final products, distinctively different from the conventional tedious multistep synthesis of sulfides in glovebox, thus improving the yield, time-efficiency and cutting the cost. Although the ionic conductivity of the as-synthesized material Li4SnS4is sacrificed, it can be improved to 2.45 mS cm−1 (bulk ionic conductivity) by tuning the type and concentration of doping elements and concentrations, which is the highest room-temperature ionic conductivity value among all reported moist-air-stable lithium-ion sulfide SEs. More importantly, after exposure to humid air or even water, Li3.875Sn0.875As0.125S4regains ultrahigh room-temperature ionic conductivity of 2.34 mS cm−1 (bulk ionic conductivity) by subsequent heat treatment at relatively low temperature, which enables the highest reversible capacity (188.4 mAh g−1) and longest cycle life (210 cycles) among all-reported sulfide ASSBs after air-exposure conditions. This work paves the way to further realize all-in-air process from the synthesis of sulfide SEs to the fabrication of ASSBs, and eventually the large-scale application of sulfide SEs in ASSBs by using the one-step gas-phase synthesis method. Although the toxicity of some raw materials (CS2and As2S3) should not be ignored, other environment-friendly sulfurization agents (e.g., S) and dopants (e.g., In and Bi) can be developed following the same approach.

2 Results and Discussion
------------------------

### 2.1 One-Step Gas-Phase Synthesis Method

Up to now, most sulfide SEs have been synthesized by solid/liquid-phase methods, which suffer from the following three major drawbacks: 1) over-reliance on glovebox for Ar-atmosphere protection throughout the whole synthesis process; 2) complicated multistep process with low yield and time-efficiency; and 3) expensive sulfide raw materials such as Li2S, SiS2, GeS2, etc. Figure  shows a typical solid-phase synthesis process of sulfide SEs, including mass weighing, 1st sample loading into ball-milling jar and transferring in glovebox, Ar-atmosphere ball milling, 2nd sample loading into glass tube and transferring in glovebox, tube sealing in vacuum, high-temperature sintering, glass tube smashing, and sample collection in glovebox. The whole synthesis process typically costs 1 week or longer, but generates small amount of products (≈1–5 g), which is limited by the size of glass tube. Moreover, repetitive sealing and transferring in an Ar-filled glovebox are inevitable due to the poor air stability of both sulfide raw materials and SEs. Except for the three major drawbacks mentioned above, the liquid-phase synthesis method usually introduces undesired impurities due to the use of organic solvents, rendering the low ionic conductivity of sulfide SEs. Therefore, conventional solid/liquid-phase synthesis methods enormously restrict the large-scale application of sulfide SEs and can only be exploited for lab-scale solid-state batteries.

Figure 1

The comparison of synthesis processes between conventional solid-phase method and one-step gas-phase method in this work. a) Synthesis processes of conventional solid-phase method. This method presents several drawbacks: multistep, time-consuming, high cost, low output, and limited application. b) Synthesis processes of one-step gas-phase method in this work. This novel method presents the following advantages: one-step, time-efficient, low-cost, large output, and wide application.

Inspired by the sulfurization function of CS2, a novel glovebox-free one-step gas-phase method is developed here to synthesize a family of air-stable sulfide SEs Li4−xSn1−xMxS4(where M includes As, Sb, Bi, etc.) in ambient atmosphere. Reaction Equation () shows that CS2can sulfurize SnO2into SnS2with a negative reaction energy change (ΔE= −0.154 eV per atom, data from Materials Project), as the binding energy of the CS bond is lower than that of the CO bond. Based on this mechanism, reaction (Equation ()) illustrates how the raw materials are transformed into sulfide electrolyte Li4SnS4
(1)

(2)

In sharp contrast with the conventional one, this one-step gas-phase method (Figure ) uses low-cost and air-stable oxides (e.g., Li2CO3, SnO2, Sb2O5, Bi2O3, etc.) as raw materials and vaporized CS2as the sulfurization agent to sulfurize oxides into sulfides. Large quantities of sulfide SE can be obtained from the tube furnace without using glovebox, showing outstanding time- and cost-efficiency, high yield, and compatibility with large-scale production of high-capacity ASSBs. This method overcomes the major challenges existing in solid/liquid-phase synthesis method, and thus may represent a critical breakthrough in the development history of large-scale application/production of sulfide SEs and ASSBs.

### 2.2 Synthesis of Air-Stable and High-Ionic-Conductivity Sulfide Solid Electrolyte

Although the new gas-phase synthesis method shows various advantages, the ionic conductivity of as-synthesized Li4SnS4is measured to be 5.7 × 10−6 S cm−1, much lower than the reported value of 7.0 × 10−5 S cm−1. It may result from the impurity phase Li2SnS3with low ionic conductivity (1.5 × 10−5 S cm−1) contained in Li4SnS4(x= 0%, as shown in Figure ), which is consistent with the work of Kwak et al. To improve the ionic conductivity of air-stable Li4SnS4, a series of substituted elements (As, Sb, Bi, etc.) with different concentrations (ranging from 0% to 30% with 5% step-increase) were tested, with As-substitution as a typical example. It is interesting that the impurity phase disappeared when As-substitution was performed, as shown in Figure . The similar phenomenon was also reported previously when Sb-substitution was performed, but no scientific interpretation was provided. All diffraction peaks of Li4–xSn1–xAsxS4, as shown in Figure , can well correspond to the standard X-ray diffraction (XRD) peaks of Li4SnS4, ensuring the substitution of Sn with As and the high purity of products. Moreover, high-quality diffraction data of Li3.875Sn0.875As0.125S4(LSAS) obtained by Bruker D8 Advance further proves the high purity and crystallinity of as-synthesized materials, as shown in Figure of the Supporting Information.

Figure 2

XRD patterns of Li4–xSn1–xAsxS4(x= 0, 0.05, 0.10, 0.125, 0.15, 0.20, 0.25, 0.30). The impurity phase Li2SnS3disappeared when As-substitution was performed.

In order to minimize the influences of batch variation, synthesis condition and local sample inhomogeneity on the ionic conductivity of as-synthesized materials, high-throughput doping experiment and set-up (Figure , Supporting Information) were designed to substitute Sn by As with multiple concentrations, ranging from 0% to 30% with 5% step-increase, all in once. Furthermore, to improve the reliability of ionic conductivity measurements, a statistic analysis was performed by calculating the mean and standard deviation of ionic conductivities of sulfide electrolyte samples based on the triplicate measurements, as summarized in Table  and Table (Supporting Information). Figure , shows the Nyquist plots of As-substituted Li4–xSn1–xAsxS4with the typical feature of a semicircle and Warburg-like spike for solid ionic conductors. The variation of the total ionic conductivity at 25 °C as a function of As substitution proportionxis displayed in Figure . Based on the total impedance determined by the high frequency intercept, the total ionic conductivity of sintered and Au-coated pellet can be obtained. By high-temperature sintering and Au sputtering, the resistance contributed from the grain boundary and the interface between SE and blocking electrode can be greatly alleviated. The total ionic conductivity increases with the As-substitution proportion ranging fromx= 0 tox= 12.5%, and then decreases with the As-substitution proportion ranging fromx= 12.5% tox= 30%. By applying excitation signals with extremely high frequencies (≥108 Hz) or performing impedance measurements at extremely low temperatures (≤−75 °C), the bulk impedance can be distinguished from the total impedance. Besides, by fitting and extrapolating the electrochemical impedance spectroscopy (EIS) spectrum toward frequencies exceed 1 MHz, the bulk ionic conductivity can be deduced without separating bulk and grain boundary impedance. Therefore, to obtain the bulk ionic conductivity of Li3.875Sn0.875As0.125S4(LSAS) at room temperature, the Nyquist plot of cold-pressed pellet was fitted and extrapolated and the bulk impedance was determined by the left intercept of the fitted semicircle and real axis (Figure , Supporting Information). A relatively complete and well-resolved semicircle can be obtained from the cold-pressed pellet without sintering. The bulk ionic conductivity of cold-pressed LSAS pellet is marked by a star notation in Figure . Therefore, we calculated the average bulk and total ionic conductivity with standard deviation tagged around each point based on two different measuring methods (cold-pressing method and sintering method). When substitution proportion reaches 12.5%, the bulk and total ionic conductivities are deduced to be 2.45 and 1.50 mS cm−1 (activation energyEa= 0.273 eV, Figure , Supporting Information), respectively, which break the record of moist-air-stable and recoverable sulfide SEs reported up to date, as summarized in Table (Supporting Information) and Figure . Even after moist-air exposure, the heat-treated LSAS still demonstrates the highest bulk ionic conductivity (2.34 mS cm−1) among the treated air-stable sulfide SEs, as summarized in Table (Supporting Information) and Figure . Due to the revolutionary improvements in raw materials, synthesis method, sintering temperature, and substitution proportion, the outstanding ionic conductivity of SE synthesized in this work far exceeds that in previous report, which also performed As substitution on Li4SnS4.

Table 1.
 The ionic conductivities of sintered and Au-coated pellets for Li4–xSn1–xAsxS4(x= 0, 0.05, 0.10, 0.125, 0.15, 0.20, 0.25, 0.30)

| Substitution proportionx | Mean of total ionic conductivity | Standard deviation |
| --- | --- | --- |
| 0 | 0.006 | 0.15 |
| 5 | 0.183 | 2.98 |
| 10 | 1.154 | 6.96 |
| 12.5 | 1.500 | 10.13 |
| 15 | 0.860 | 4.08 |
| 20 | 0.844 | 0.41 |
| 25 | 0.817 | 0.61 |
| 30 | 0.643 | 9.14 |

Figure 3

The ionic conductivity of Li4–xSn1–xAsxS4(x= 0, 0.05, 0.10, 0.125, 0.15, 0.20, 0.25, 0.30). a) Nyquist plots of Li4–xSn1–xAsxS4at room temperature (25 °C). b) The magnified region of the Nyquist plots in (a). c) The variation of room-temperature ionic conductivity for sintered and Au-coated Li4–xSn1–xAsxS4pellets as a function of the substitution proportionx. The total ionic conductivity reaches the maximum atx= 0.125. d) Summary of the ionic conductivities of LSAS in this work and all reported pristine and treated moist-air-stable and recoverable sulfide SEs. The bulk and total ionic conductivity of LSAS in this work, 2.45 and 1.50 mS cm−1, respectively, break the record for moist-air-stable and recoverable sulfide SEs reported ever.

### 2.3 Moisture Stability Demonstration

Air stability means the capability of a material to maintain its structure, chemical components, and properties without reacting with any components in air. Air instability of sulfide SEs is not from reactions with N2 and CO2, but from the hydrolysis reaction with H2O. In order to evaluate the moisture stability of LSAS, its morphology evolution, total generation amount of H2S, crystal structure, and local structure were characterized. The former two aspects were characterized by our homemade detection systems as shown in Figure (Supporting Information) and Figure . The exposure experiment was performed in a glovebox with thermohygrometer and gas sensors of H2S and N2placed near the sample (Figure , Supporting Information), to create a humid atmosphere of 100%RH (relative humidity) and 100%vol (volume) N2. Time-lapse series of images (Figure ) were captured by exposing four typical sulfide SEs, namely, Li9.54Si1.74P1.44S11.7Cl0.3(LSPSC), Li3PS4(LPS), Li4SnS4(LSS), and Li3.875Sn0.875As0.125S4(LSAS) to the humid N2. LSPSC (Video , Supporting Information) and LPS (Video , Supporting Information) show severe volume expansion and obvious color change from white to black and generate many bubbles along with the release of H2S gas. By contrast, LSS (Video , Supporting Information) and LSAS (Video , Supporting Information) generate no bubbles or any color change, indicating almost no reaction with H2O. The color change of these four samples after exposure to humid N2correspond well with that of water-immersed samples, as demonstrated in Figure of the Supporting Information. The real-time value of measured H2S concentration is annotated in the corner of each time-lapsed image. The peak values of H2S concentrations of LPS and LSPSC are 55.9 and 50.6 ppm, respectively, at least two orders of magnitude larger than those of LSS and LSAS (0.5 ppm). Although conventional H2S-detection method, using a sealed container such as a glovebox or a desiccator (Figure , Supporting Information), facilitates the recording of H2S concentration, the heterogeneous distribution of H2S gas caused by slow diffusion rate and the fluctuation of relative humidity during continuous hydrolysis reaction brings about time-delayed and position-related value of H2S concentration and biased calculation results of total H2S generation amount. Therefore, a homemade gas-detection system (Figure ) is developed here to overcome the problems existing in conventional H2S-detection method. More specifically, nitrogen gas at a constant RH and temperature was blown into the bottle loaded with sulfide electrolyte powders, and the generated H2S gas was instantly blown out by the flowing nitrogen gas and then detected by the H2S sensor. Figure  shows the curves of the total generation amount of H2S as a function of exposure timet, which is calculated by Equation (3)

(3)whereAdenotes the total/accumulated generation amount of H2S normalized by the weight (M) of S atoms in sulfide electrolyte sample,CNdenotes theNth recorded value of H2S concentration,vis the velocity of nitrogen gas flow, and Δtis the time interval of recording. At the final exposure timet= 300 min, the total generation amounts of H2S for LSPSC, LPS, LSS, and LSAS are 48.818, 94.962, 13.130, and 5.931 cm3 g−1, respectively, following the order of LPS > LSPSC > LSS > LSAS. It can be seen that sulfide SEs containing P, namely, LPS and LSPSC, are more moisture-sensitive than LSS, and the generation of H2S for LSS is further inhibited by As-substitution. It is consistent with the HASB theory that hard acid (e.g., P5+) reacts preferentially with the hard base (e.g., O2−) and the calculation result reported by Zhu and Mo that As5+ is more moisture stable than Sn4+. By calculating the first order derivative of total generation amount of H2S to time, the H2S generation rate can be obtained, as shown in Figure . The H2S generation rate of LPS increases and reaches the maximum at exposure time ≈22 min and then decreases. However, the counterpart of LSS and LSAS reaches the maximum at exposure time <1 min and then continuously decreases. Interestingly, the H2S generation rate of LSPSC fluctuates and two additional peaks (at exposure time 16.8 and 164 min) emerge after the first peak at exposure time ≈1 min, which may be attributed to the multistep hydrolysis reaction of LSPSC.

Figure 4

The moisture stability of LSPSC, LPS, LSS, and LSAS when exposed to the atmosphere of 100%RH and 100%vol N2. a) The morphology evolution of LSPSC, LPS, LSS, and LSAS. All these four samples are hygroscopic, but LSS and LSAS only undergo moderate morphology changes. b) The specially designed equipment for the detection of H2S gas generated from sulfide SEs samples. c) The total H2S generation amount of LSPSC, LPS, LSS, and LSAS as a function of exposure time. d) The generation rate of H2S, i.e., the first order derivative of curves in Figure . LSAS shows the most outstanding moisture stability in the aspects of morphology evolution and the generation amount and rate of H2S gas among these four sulfide SEs.

To deeply understand the effect of hydrolysis reaction with H2O on the structural degradation of sulfide SEs, the evolution of their crystal and local structures were characterized. As shown in Figure –, the crystal structures of water-immersed LSPSC and LPS are completely destroyed and cannot be recovered after heat treatment at 500 °C for 5 h, while LSAS can be recovered from its aqueous solution after heat treatments at 350 and 500 °C. It is because that LSAS has no reaction with water but just absorbs H2O molecules to form LSAS-13H2O hydrate, as shown in Figure of the Supporting Information, and LSAS-13H2O hydrate returns to LSAS after heat treatment at 500 °C by removing H2O molecules from the crystal structure. It is noteworthy that a metastable and low-crystallinity phase of LSAS forms after being water-immersed and heat-treated at 280 °C, which is consistent with previous reports. However, the hydrolysis reaction products of LSPSC and LPS transform into Li3PO4after heat treatment at 500 °C for 5 h. The hydrolysis reaction of sulfide SEs with water is too quick to determine intermediate reaction products by analyzing XRD patterns. Thus, the air-exposure experiment of LPS at 50%RH was performed to capture the evolution of reaction products. Based on the obtained XRD patterns (Figure , Supporting Information) of moisture-exposed LPS, the evolution of reaction products can be rationalized as follows

(4)

(5)

(6)

Figure 5

The moisture stability and recoverability of LSPSC, LPS, and LSAS. a–c) XRD patterns of as-synthesized SEs, water-immersed SEs after vacuum-drying at 120 °C and heat treatment at 280, 350, and 500 °C for LSPSC (a), LPS (b), and LSAS (c). The results show that only the crystal structure of LSAS is completely recovered. d,e) Raman spectra of as-synthesized SEs, water-immersed SEs, and water-immersed SEs after heat treatment at 500 °C for LSPSC, LPS, and LSAS in the wavenumber range of 200–600 cm−1 (d) and 600–1000 cm−1 (e). The results show that 4− and 3− tetrahedrons of LSAS can be maintained even after water immersion and subsequent heat treatment.

First, LPS absorbs and reacts with H2O molecules in humid air to form Li2O, P2O5, and LiOH. Subsequently, Li2O and P2O5continue to react with excess H2O, as shown in Equations () and (). When heating temperature reaches 500 °C, these reaction products transform into Li3PO4, as shown in Equation (). Thus, LPS cannot directly transform into Li3PO4during hydrolysis reaction with water at room temperature unless the reaction products are heat-treated, which fits the results reported previously. Raman spectra (Figure ,) show that the localized 3− tetrahedrons of LSPSC and LPS, which correspond to the wavenumber at 427.6 and 424 cm−1, cannot be maintained after being water-immersed and heat-treated at 500 °C for 5 h. In contrast to the intense peaks of water-immersed LSAS, Raman peaks of water-immersed LSPSC and LPS are too weak to emerge from those of water solvent, as a result of their destroyed local structure. 3− group of LSPSC and LPS, corresponding to the wavenumber at 949 cm−1, emerges for the samples after being water-immersed and heat-treated at 500 °C, which is well consistent with XRD results in Figure ,. On the contrary, 4− and 3− tetrahedrons of as-synthesized LSAS, corresponding to the wavenumber at 346.5 and 378 cm−1, can be maintained perfectly even after the same treatment. The Raman peaks of 4− and 3− tetrahedrons of water-immersed LSAS locate at 355.5 and 382.8 cm−1 and the counterparts of heat-treated LSAS sit at 346.5 and 382 cm−1. Therefore, As-substitution improves not only the ionic conductivity but also the moisture stability of LSS as manifested by neglectable total H2S generation amount and recoverability from hydrate or even aqueous solution.

### 2.4 Electrochemical Performance

To evaluate the electrochemical performances of the above-mentioned sulfide SEs, LiNbO3-coated LiCoO2(LCO@LNO) cathode, Li4Ti5O12(LTO) anode, and LSPSC, LPS or LSAS SE were assembled to fabricate ASSBs. The charging and discharging profiles of these three batteries are shown in Figure –. The initial charging capacities of these three batteries exceed 180 mAh g−1 due to the use of high-voltage LCO which can be charged to 4.5 V (vs Li/Li+) without structural degradation. LCO@LNO/LSAS/LTO ASSB has a lower discharging capacity of 165.0 mAh g−1 (Figure ) in the first cycle than that of LCO@LNO/LSPSC/LTO (176.8 mAh g−1) and LCO@LNO/LPS/LTO (170.8 mAh g−1) ASSBs (Figure ,), which can be ascribed to the large grain boundary impedance for cold-pressed LSAS and thus a relatively large overpotential. By adopting one-step gas-phase synthesis method at a high temperature (500 °C), the properties of pristine LSAS powders, such as large particle size and poor deformability, lead to lower relative density of cold-pressed pellet and thus a large grain-boundary impedance, which is inferior to those of LSPSC and LPS powers synthesized by ball milling and post annealing. The obvious decomposition of sulfide SEs and side reaction between SEs and cathode materials lead to a different charging behavior in the first cycle with that in the subsequent cycles and a relatively low initial coulombic efficiency in the order of LCO@LNO/LSAS/LTO (74.45%) > LCO@LNO/LSPSC/LTO (68.48%) > LCO@LNO/LPS/LTO (64.81%). The long-term cycle stabilities of LCO@LNO/LSPSC/LTO, LCO@LNO/LPS/LTO, and LCO@LNO/LSAS/LTO ASSBs (Figure –) were evaluated at 0.1 C current rate. Capacity retentions of these batteries are respectively 83.43%, 72.42%, and 78.12% after 100 cycles, with a steady coulombic efficiency (over 99%) until the 100th cycle. Figure (Supporting Information) shows the rate performance of these three ASSBs by gradually increasing the discharging current rate from 0.1 C to 0.2 C, 0.5 C, 0.8 C, 1 C and eventually returning back to 0.1 C, while keeping the charging current rate at 0.1 C. Although the reversible capacity of LCO@LNO/LSAS/LTO (166.3 mAh g−1) at 0.1 C is much lower than that of LCO@LNO/LSPSC/LTO (193.6 mAh g−1), the reversible capacity of LCO@LNO/LSAS/LTO surpasses that of LCO@LNO/LSPSC/LTO and LCO@LNO/LPS/LTO at 0.5 C, 0.8 C, and 1 C current rate. Furthermore, the capacity retention of ASSB with LSAS far exceeds that of ASSBs with the other sulfide SEs. In conclusion, the overall performance of ASSBs with different sulfide SEs follows the order of LCO@LNO/LSPSC/LTO > LCO@LNO/LPS/LTO ≈ LCO@LNO/LSAS/LTO, which is consistent with the order of total ionic conductivities of sulfide SEs, as summarized in Table of the Supporting Information.

Figure 6

The electrochemical performance of LCO@LNO/LSPSC/LTO, LCO@LNO/LPS/LTO, and LCO@LNO/LSAS/LTO ASSBs with as-synthesized sulfide SEs at 30 °C. a–c) The charging and discharging profiles of all-solid-state batteries with LSPSC (a), LPS (b), and LSAS (c) sulfide SEs. d–f) The long-term cycle performance (from 2nd to 100th cycle) of ASSBs with LSPSC (d), LPS (e), and LSAS (f) sulfide SEs.

To investigate the effect of air stability of sulfide SEs on ASSBs performance, LCO@LNO/LPS/LTO, LCO@LNO/LSPSC/LTO, and LCO@LNO/LSAS/LTO ASSBs were fabricated in humid air (70%RH, 28.9 °C) instead of Ar-filled glovebox. As shown in Figure –, all these three batteries cannot normally work (with neglectable capacity) due to the high reactivity of LSPSC and LPS with water and consequently structure degradation and ionically insulated products. Given that LSAS can be recovered even after water immersion (Figure ), all these three SEs were exposed to humid air for 5 h, heated at 280 °C and then used as the SE layer and ionically conductive component of cathode and anode composite electrodes in ASSBs to test whether the functionalities of water-immersed SEs can really be recovered by heat treatment. The results (Figure –) indicate that ASSBs with LSPSC and LPS exposed to humid air and heat-treated at 280 °C still failed to cycle, while the ASSB with LSAS exhibits an excellent performance with reversible capacity of 188.4 mAh g−1, capacity retention of 91.5% after 210 cycles at 0.1 C and long-term cycle stability of 210 cycles (Figure 8d). This is in good agreement with the recoverability of ionic conductivity and superior stability of local structure of 4− and 3− for LSAS, even after water immersion and subsequent moderate-temperature heat treatment. This, in terms of practical application, may become one of the most critical breakthroughs in the development history of sulfide ASSBs.

Figure 7

The charging and discharging profiles of LCO@LNO/LSPSC/LTO, LCO@LNO/LPS/LTO, and LCO@LNO/LSAS/LTO ASSBs using treated SEs at 30 °C. a–c) The charging and discharging profiles of LCO@LNO/LSPSC/LTO (a), LCO@LNO/LPS/LTO (b), and LCO@LNO/LSAS/LTO (c) ASSBs fabricated in humid air (70%RH, 28.9 °C). All these three batteries failed to work due to the structure/property degradation of LSPSC and LPS and the phase change of LSAS after exposure to humid air. d–f) The charging and discharging profiles of LCO@LNO/LSPSC/LTO (d), LCO@LNO/LPS/LTO (e), and LCO@LNO/LSAS/LTO (f) ASSBs with moist-air-exposed sulfide SEs after heat treatment at 280 °C. Only the LCO@LNO/LSAS/LTO battery can properly work due to the recoverability of LSAS.

Figure 8

The electrochemical performance of LCO@LNO/LSAS/LTO batteries with heat-treated LSAS SEs at 30 °C. a–c) The charging and discharging profiles of LCO@LNO/LSAS/LTO batteries with 280 °C-LSAS (a), 350 °C-LSAS (b), and 500 °C-LSAS (c). d–f) The long-term cycle performance (from 2nd to 100th cycle) of LCO@LNO/LSAS/LTO ASSBs with 280 °C-LSAS (d), 350 °C-LSAS (e), and 500 °C-LSAS (f). The deteriorating trend of electrochemical performance of ASSBs with heat-treated LSAS is ascribed to the dependence of ionic conductivity and deformability on heating temperature.

Furthermore, the effect of heating temperature for moist-air-exposed LSAS on ASSBs performance was investigated. Moist-air-exposed LSAS after heat treatment at 280, 350, and 500 °C(denoted as 280 °C-LSAS, 350 °C-LSAS, and 500 °C-LSAS) were used as SEs to fabricate three LCO@LNO/LSAS/LTO ASSBs in glovebox. Figure – shows the charging and discharging profiles of the ASSBs with 280 °C-LSAS, 350 °C-LSAS, and 500 °C-LSAS, whose reversible discharging capacities are 188.4 mAh g−1, 151.0 and 134.0 mAh g−1, respectively. While the overpotential of batteries with 350 °C-LSAS and 500 °C-LSAS increases rapidly with the cycle number, the counterpart of 280 °C-LSAS just increases slightly. Figure – shows the coulombic efficiency and long-term cycle stability of these three ASSBs, whose initial coulombic efficiencies follow the order of 280 °C-LSAS (80.65%) > 350 °C-LSAS (77.58%) > 500 °C-LSAS (74.15%). In terms of the long-term cycle stability, the capacity of battery with 280 °C-LSAS decays slowly during cycling, while that of 350 °C-LSAS and 500 °C-LSAS decays rapidly. More specifically, the capacity retention of these three batteries after 100 cycles follows the order of 280 °C-LSAS (94.16%) > 350 °C-LSAS (74.10%) > 500 °C-LSAS (47.61%). In conclusion, the reversible discharging capacity, long-term cycle stability and capacity retention of these three batteries gradually deteriorate as the heating temperature increase from 280 to 500 °C. The deteriorating trend of electrochemical performance is ascribed to the decreased ionic conductivity (Table ; Table , Supporting Information) and deformability of LSAS, as the heating temperature increases from 280 to 500 °C. Lower crystallinity (Figure ) may result in better deformability of 280 °C-LSAS powders and thus enhance the “solid-solid” contact within composite electrodes and solid electrolyte pellet, which is confirmed by the diminished porosity from SEM images (Figure , Supporting Information). The residual water inside the 280 °C-LSAS may contribute to the formation of relatively stable interfaces, which accounts for the long-term cycle stability of ASSB with 280 °C-LSAS. Therefore, the enhanced “solid-solid” contact and comparatively stable interfaces contribute jointly to the excellent electrochemical performance of ASSB with 280 °C-LSAS. Although the hygroscopic nature of LSAS leads to the formation of LSAS-13H2O hydrate and the deterioration of electrochemical performance, the recoverability after moderate heat treatment and benign electrochemical properties of 280 °C-LSAS reported here greatly promote the large-scale application of sulfide SEs in dry-room or even ambient-air conditions.

Table 2.
 The bulk ionic conductivities of pristine LSAS and heat-treated LSAS (280 °C-LSAS, 350 °C-LSAS, 500 °C-LSAS) measured by cold-pressing and deduced by curve fitting and extrapolation method

| Electrolyte | Mean of bulk ionic conductivity | Standard deviation |
| --- | --- | --- |
| Pristine-LSAS | 2.454 | 16.52 |
| 280 °C-LSAS | 2.337 | 19.07 |
| 350 °C-LSAS | 1.933 | 7.44 |
| 500 °C-LSAS | 1.641 | 12.41 |

To evaluate the performance of LCO@LNO/LSAS/LTO battery with 280 °C-LSAS in this work, the performance of previously reported ASSBs using sulfide SEs with improved air stability or after moist-air exposure and subsequent heat treatment are summarized in Table (Supporting Information) and Figure . It is obvious that the reversible specific capacity and cycle life reported in literatures are generally lower than 130 mAh g−1 and 100 cycles. However, the LCO@LNO/LSAS/LTO ASSB using 280 °C-LSAS in this work exhibits the highest reversible specific capacity (188.4 mAh g−1) and the longest cycle life (210 cycles), as a result of remarkable air stability, recoverability of chemical structure, high ionic conductivity (bulk ionic conductivity of 2.34 mS cm−1) and excellent deformability of 280 °C-LSAS. The outstanding electrochemical performance corroborates the promising application of air-stable LSAS in ASSBs again.

Figure 9

The comparison of reversible specific capacity and cycle life for ASSBs using LCO cathode and sulfide SEs with improved air stability or after moist-air exposure and subsequent heat treatment reported in literatures with those in this work.

3 Conclusions
-------------

We have reported an innovative one-step gas-phase synthesis method of air-stable LSAS SE in ambient air, by using vaporized CS2as sulfurization agent to sulfurize the low-cost and air-stable oxide starting materials. The ionic conductivity of the optimized LSAS electrolyte (2.45 × 10−3 S cm−1) is 429 times higher than that of original LSS counterpart (5.7 × 10−6 S cm−1) owing to the additional lithium vacancies created by As-substitution. This superior ionic conductivity represents the highest value among all reported moist-air-stable and recoverable lithium-ion sulfide SEs. The outstanding air stability of the optimized LSAS was further demonstrated by moderate morphology evolution, minor generation amount of H2S, recoverable crystal structure, and stable local structure. Although the optimized LSAS electrolyte still absorbs H2O from humid air and transforms into hydrate or transparent solution, driven by its hygroscopic nature, the local structure of 4− and 3− tetrahedrons can maintain stable, ensuring the heat-treatment-recoverable property. The moist-air-exposed LSAS after heat treatment at 280 °C (280 °C-LSAS) transforms into a metastable and low-crystallinity phase with a decent ionic conductivity (2.34 mS cm−1) and deformability which leads to the remarkable ASSB performance including reversible discharging capacity (188.4 mAh g−1 at 30 °C), long-term cycle stability (retention rate 91.5% after 210 cycles), and long cycle life (210 cycles). Moreover, this facile gas-phase synthesis method for air-stable sulfide SEs enables the whole process (including synthesis and post processing of sulfide SEs, and ASSB assembling) to be conducted in ambient air, thus greatly promoting the mass production of sulfide SEs and ASSBs.

4 Experimental Section
----------------------

#### Materials Synthesis

LSS powder was prepared by one-step gas-phase sulfurization method. As was substituted doped into LSS (obtained the LSAS product) to improve the ionic conductivity of air-stable LSS. Starting materials of Li2CO3(99.99%, innochem), SnO2(99.9%, Macklin), and As2S3(99.9%, innochem) were weighed and mixed based on the stoichiometric ratio in ambient air. The mixtures were placed in an agate mortar and pestle and hand ground for 30 min. Then, the mixtures were placed in an alumina crucible and transferred to the tube furnace. 80 mL liquid CS2(99.9%, Aladdin) were placed in a bottle. Due to the low boiling point of CS2, CS2is easily transformed into gas phase from liquid phase and blown into the tube furnace by a stream of N2gas. LSS powder was synthesized by heating the mixture of Li2CO3and SnO2at 500 °C for 24 h at the atmosphere of mixed gas of N2and CS2. LSAS powder was prepared by heating the mixture of Li2CO3, SnO2, and As2S3at 500 °C for 24 h at the atmosphere of mixed gas of N2and CS2.

#### Ionic Conductivity Measurements

Ionic conductivity of prepared sulfide SEs was measured by the EIS measurements. EIS measurements were performed in the frequency range of 1 Hz to 8 MHz and the amplitude of 50 mV using a Zennium Pro Electrochemical Workstation. The testing cell using Au-coated pellet was fabricated as the following procedures: 200 mg of the sulfide electrolyte was pressed into a pellet (diameter 1 cm, thickness about 1 mm) with a pressure of 800 MPa. Subsequently, the electrolyte pellet was sintered at 500 °C for 10 h. Finally, Au nanoparticles were sputtered on both sides of the sintered pellets to form a thin layer film with thickness about 66 nm, serving as the Li-ion blocking electrode. The testing cell using cold-pressing pellet was fabricated as the following procedures: 100 mg of the sulfide electrolyte was added into the Swagelok model cell and pressed into a pellet (diameter 1 cm, thickness about 550 um) with a pressure of 870 MPa (7 tons), directly using two stainless-steel rods as current collectors. Finally, the cold-pressed pellet formed in the Swagelok model cell was sealed and placed into a desiccator.

#### Air Stability Measurements

The stability of sulfide SEs against humid N2(100%RH, 100%vol N2) was measured in the homemade detection system (Figure ). About 5 mg powder SEs was placed in a glass bottle with continuous flow of humid N2gas whose humidity was measured by a high-precision thermohygrometer. The concentration of H2S gas generated by the water reactive SEs was detected and recorded by the H2S gas sensor. The gas flow rate was controlled by a flowmeter. The moist-air-exposed samples were first dried in a vacuum oven at 120 °C for 12 h and then transferred to the muffle furnace to execute a much higher temperature (280, 350, and 500 °C) heating for 5 h. For the detection of morphology evolution, a camera was placed above the sample which was placed in a sealed glovebox with controlled atmosphere (100%RH, 100%vol N2), as shown in Figure (Supporting Information). XRD characterization was performed for as-synthesized, vacuum-dried (120 °C) and heat-treated (280, 350, and 500 °C) samples with cover film. The Raman spectra were measured using a Raman spectrometer (Alpha300R, WITec) with a 532 nm He-Ne laser. Raman spectrum characterization was performed for as-synthesized, water-immersed, and heat-treated (500 °C) samples.

#### Preparation of All-Solid-State Batteries

The cathode of ASSBs consisted of LiNbO3-coated LiCoO2(LCO@LNO, the LiNbO3-coated LiCoO2samples were prepared by Beijing WeLion New Energy Technology Co., Ltd., using fluid-bed technology) powder, solid sulfide electrolyte (one of LPS, LSPSC, and LSAS SEs), and vapor grown carbon fiber (VGCF), which were mixed in a 50:45:5(wt%) ratio for 30 min using a mortar and pestle. The anode consisted of Li4Ti5O12(LTO), solid sulfide electrolyte (one of LPS, LSPSC, and LSAS SEs), and VGCF, which were mixed in a 50:40:10(wt%) ratio for 30 min using a mortar and pestle. The fabrication of ASSBs has the following procedures: 1) Al foil (diameter: 10 mm) as a current collector was placed on the bottom of the Swagelok cell; 2) 2.6 mg anode material was uniformly spread onto the surface of Al current collector; 3) 80 mg sulfide electrolyte powder was spread above the anode powder layer and pressed under 70 MPa for 3 min to form a flat and smooth surface; 4) 2.0 mg cathode material was uniformly spread onto the surface of the pressed electrolyte; 5) Al current collector was placed on the top; 6) finally, the three-layer pellet was formed by pressing at 870 MPa (7 tons) for 5 min. Thus, the three-layer pellet cell was sandwiched between two Al foil current collectors or two stainless-steel rods and sealed in the Swagelok model cell. Galvanostatic charge–discharge was conducted on the LAND battery test system. The voltage window was set as 0.6–3.2 V, and various constant current densities were applied to evaluate the cycling stability and the rate performance of ASSBs.

Conflict of Interest
--------------------

The authors declare no conflict of interest.
