Repository: VCERS/paper_crawler

# Patent Crawler 
Patent Crawler is a python program to crawl patent information from [Google Patent](https://patents.google.com/) with given keywords.

## How It Works?
Google set very low rate-limit on search pages and block any activity wich detect them as scraping. But don't have such policy on each patent page. So at first I download list of patent which include few information include URL, then go to URLs and scrap them.
**I tried to wrote these programs in user friendly way. So running program will guide you to scrap what ever you want.**

File: sulfideSSE/wiley Advanced Materials/Universal Solution Synthesis of Sulfide Solid Electrolytes Using Alkahest for All‐Solid‐State Batteries.md


1 Introduction
--------------

The solution processing of metal chalcogenides is key to various electronic- and energy-related devices. All-solid-state batteries (ASSBs) modified to achieve better safety and higher energy density have been emerging for application in battery-driven electric vehicles. Owing to their high ionic conductivities that reach a maximum of ≈10−2 S cm−1 at room temperature (e.g., Li10GeP2S12(LGPS): 12 mS cm−1 and Li5.5PS4.5Cl1.5: 9.4 mS cm−1) and mechanical deformability that eases the integration to devices, sulfide superionic conductors hold great promise for practical ASSB technologies. Notably, several sulfide solid electrolyte (SE) materials can be synthesized or processed via soft chemistry using liquid solvents, which has become a popular topic in ASSB research.

The “wet” preparation for sulfide SEs is classified into three categories (Figure , Supporting Information): i) suspension synthesis, ii) solution process, and iii) solution synthesis. In suspension synthesis, SE precursors are partly dissolved in organic solvents (e.g., tetrahydrofuran and acetonitrile) and the reaction proceeds via a suspension state, with organic solvents serving as a medium for soft chemistry. Compared to conventional solid-state synthesis, the suspension synthesis of sulfide SEs has multiple advantages, such as a reduced reaction time and scalable production of SEs or electrodes. In the solution process, the sulfide SEs, not precursors, are dissolved in specific polar solvents, forming a homogeneous solution. Original SEs can be precipitated via the removal of solvents and subsequent heat treatment (HT). The liquefied sulfide SEs for the solution process can be utilized for coating on active materials and the infiltration of porous composite electrodes or separators. In addition, in situ formation of nanocomposite electrodes via solution processing has been reported. All these methods have demonstrated exceptional advantages in forming intimate ionic contacts and alternative production capability of ASSBs.

Solution synthesis, in which SE precursors are fully dissolved in solvents and SEs are formed via the removal of solvents, could be ideal because it combines the advantages of both the solution process (i.e., forming a homogeneous solution) and suspension synthesis (i.e., using SE precursors). However, solvents that are known to form homogeneous SE solutions (e.g., ethanol (EtOH) and water) are highly polar and protic, and they readily hydrolyze P2S5and/or Li2S precursors. This explains the limited types of solution-processable SEs, such as (LiI-)Li4SnS4using methanol (MeOH) or water, Li6PS5Cl (LPSCl) using EtOH, and Na3SbS4using MeOH or water. To date, only a few solution syntheses for sulfide SEs have been identified. Notably, all suspension and solution syntheses of SEs thus far have covered only restricted compositions, those based on binary (Li2S–P2S5) or ternary systems (Li2S–P2S5–LiX), and excluded metal sulfides such as GeS2(Table , Supporting Information). This is attributed to the limited dissolving power of the solvents used for the suspension synthesis. Thus, the counteracting requirement of solvents for solution synthesis, i.e., high dissolving power for homogeneous solutions but inertness toward vulnerable sulfide precursors, has been a formidable challenge.

Here, we demonstrate the first universal solution synthesis of sulfide SEs using an alkahest solvent system. Binary mixtures of 1,2-ethylenediamine (EDA)–1,2-ethanedithiol (EDT) and EDA–ethanethiol (ET), which show strong dissolving power for metal chalcogenides, fully dissolved not only conventional sulfide SE precursors of Li2S, P2S5, LiCl, and Na2S, but also metal sulfides, such as GeS2and SnS2. The dissolution mechanism of GeS2in EDA–EDT solvents was revealed using density functional theory calculations. The dissolution of precursors in the EDA–EDT solvents, followed by precipitation via the removal of solvents, and subsequent HT, yielded the targeted SEs, LGPS, LPSCl, and Na11Sn2PS12(NSPS) with high ionic conductivities (0.74, 1.3, and 0.10 mS cm−1, respectively). Furthermore, their applicability for ASSBs employing TiS2and Na2S/carbon nanocomposites was demonstrated.

2 Results and Discussions
-------------------------

Binary solvent mixtures of EDA–EDT with various volume fractions (0%, 20%, 40%, and 100% EDT) were prepared and their molecular interactions were examined using Raman spectroscopy (Figure ). For pure EDT (EDA:EDT = 0:100 vol), the distinct peaks at 2555 and 817 cm−1 are attributed to SH stretching and CSH bending modes, respectively, indicating the presence of the thiol group. Upon addition of 60 vol% of EDA, the intensities of the peaks of the thiol group for EDT were reduced by >90%. This result indicates the significant deprotonation of EDT and the resulting generation of thiolate anions (EDT2−), which should be accompanied by the protonation of EDA. Compared with the spectrum of pure EDA, the NH stretching peak at 3298 cm−1 underwent a red shift upon the addition of EDT. This result confirms the protonation of EDA, where the NH bonds are slightly elongated.

Figure 1

Results of the dissolution of sulfide SE precursors in EDA–EDT cosolvents. a) Raman spectra of EDA–EDT cosolvents with varying volume ratio. The insets show enlarged views of the C–S–H bending peaks (highlighted in yellow) and NH2stretching peaks (highlighted in pink). b) Photograph of SE precursors, Li2S, P2S5, Na2S, LiCl, in EDA–EDT. c) Photograph of GeS2in EDA and EDA–EDT. d) Photograph of SnS2in EDA–EDT. e) Raman spectra for the solution of GeS2dissolved in the EDA–EDT cosolvent, showing the signals of GeS− and GeSGe (inset), in comparison with that for the EDA–EDT cosolvent. The inset in the right shows an enlarged view of the C–S stretching peaks and unknown peak (denoted as “\*”).

The dissolving ability of the EDA–EDT solvent (10:1 vol) was assessed for the major SE precursors that were used for conventional compositions of Li2S–P2S5(–LiX) or Na2S–P2S5(–NaX) (Figure ). All precursors of Li2S, P2S5, LiCl, and Na2S were fully dissolved in EDA–EDT without any side reactions. Specifically, the full dissolution of P2S5and Li2S into EDA–EDT is noteworthy, which is in sharp contrast to the hydrolysis of P2S5by EtOH and incomplete dissolution of Li2S in anhydrous EtOH, respectively. More importantly, the EDA–EDT solvent exhibited exceptional dissolving ability for the unprecedented SE precursor for the wet-chemical synthesis of sulfide SEs, GeS2(Figure ). Pure EDA could not dissolve GeS2, which is similar to conventional protic solvents, such as water, EtOH, and MeOH. GeS2in pure EDA remained in a dark suspension, even after a day. In sharp contrast, the EDA–EDT solvent fully dissolved GeS2within seconds and showed a transparent pinkish solution (Figure ). The UV–vis spectrum of the GeS2/(EDA–EDT) solution confirmed the absence of light scattering by solid particulates of >1 nm (Figure , Supporting Information). Furthermore, SnS2could be dissolved in EDA–EDT, forming a clear yellowish solution (Figure ) after gentle heating at 60 °C. With varying the EDA/EDT ratio, the dissolving ability of EDA–EDT for each SE precursor was assessed (Table , Supporting Information). The solvent mixture was solidified when the volume fraction of EDT was higher than 10:4 (EDA/EDT). The solubility limits of Li2S, P2S5, LiCl, GeS2, and Na2S for EDA–EDT with 10:1 vol were 1.31, 1.65, 1.41, 0.82, and 0.59 m, respectively, and the solubility limits for Li2S and GeS2slightly decreased to 1.09 and 0.51 m for EDA–EDT with 10:3 vol.

The dissolution mechanism of GeS2in EDA–EDT was examined using Raman spectroscopy (Figure ). For the GeS2/(EDA–EDT) solution, the peak at 410 cm−1 indicates the evolution of the sulfur-terminating GeS− bonding, which is absent for GeS2powders (Figure , Supporting Information). This observation suggests that the GeS bonds in solid GeS2were broken via nucleophilic thiolate anions and dissociated into molecular solutes (Figure , Supporting Information). Considering the strong GeSGe signal at 356 cm−1, the solute is a polyanionic species. Moreover, as GeS2was dissolved in EDA–EDT, the peak intensities for the CS bonding (651, 678, and 732 cm−1) were slightly reduced, while that for the NH stretching mode (3298 cm−1) remained unchanged (Figure ). This result reflects the change in the chemical environments near the thiolate anions due to the dissolution of GeS2. The absence of disulfide bonding (νS−S= 510 and 524 cm−1) for the GeS2/(EDA–EDT) solution suggests that thiolate anions were bonded to Ge ions rather than sulfur atoms for GeS2(Figure ). Based on this understanding, the new Raman peak that evolved near 651 cm−1 was tentatively assigned to CSGe bonding (inset (right) in Figure ).

We examined the proton transfer in the EDA–EDT mixture solution and the dissolution mechanism of GeS2in EDA–EDT using theoretical calculations (see theoretical calculations in the Experimental Section). The EDA–EDT (10:1 vol) mixture solvent modeled using molecular dynamics simulation was used to check the probability of proton transfer in the mixture solution. The proton transfer energy from EDT to EDA in molecules within 3 Å around the EDT in the relaxed solvent structure was calculated to be −0.61 eV through density functional theory calculations (Figure , Supporting Information). From these results, we revealed that the thiolate anion could be readily formed via proton transfer from EDT to EDA. In addition, the molecular electrostatic potential map reveals that the deprotonated EDT has the point of nucleophilic attack, which is the deprotonated thiolate anion (Figure , Supporting Information). Furthermore, to elucidate the mechanism of the dissolution reaction of the GeS2crystal, we traced the step-by-step pathway in dissociating the GeS bond in the GeS2surface caused by thiolate anions (Figure ; Figures and , Supporting Information). The pathway of GeS2dissolution was assumed to gradually dissociate the GeS bond in GeS2via the nucleophilic attack of thiolate anions. It should be noted that in the first step, the thiolate anion was adsorbed on the uncoordinated Ge site (G1site) on the GeS2surface, and the GeS bond on the GeS2surface was dissociated with no activation energy (Ea), indicating that the thiolate anion is a strong nucleophilic attacker capable of separating GeS bonds (i.e., from IS to ISad). In the subsequent reaction, the additional deprotonated EDT was continuously attached to the Ge site exposed on the surface, dissociating the bond between Ge and sulfur on the surface. Finally, the product was a (thiolate)2–G1–S2–G2–S2–G3–(thiolate)2structure and completely dissolved from the GeS2surface. Importantly, the total GeS2dissolution mechanism via the nucleophilic attack of the thiolate anion requires a low activation energy, indicating that the GeS cluster could be easily formed. This mechanistic calculation suggested a plausible formation of polyanionic GeS clusters through a continuous dissolution reaction. Likewise, the dissociation of P2S5, Li2S, and Na2S by EDT− were also favorable (Figures , Supporting Information)

Figure 2

Dissolution mechanism of sulfide SE precursors in EDA–EDT cosolvents. a) Reaction coordinates of dissolution mechanism of the GeS2surface. b) Magnified view of the optimized configurations of each state. In (b), IS, IM, TS, and FS in each reaction mechanism represent initial state, intermediate, transition state, and final state, respectively. For the clear view, the dissolved Ge atoms and surface atoms near the Ge atoms are depicted using the ball-and-stick model, and the deprotonated EDT molecules are depicted using the stick model. The remaining atoms are indicated as lines. The dissolved three Ge atoms are colored pink and the remaining Ge, C, S, N, H atoms are colored green, gray, yellow, blue, and white, respectively. A detailed explanation is provided in the Supporting Information. c) A schematic showing the dissolution mechanism of GeS2in EDA–EDT cosolvents.

Overall, Raman spectroscopy and theoretical calculation results collectively suggest that the thiolate anions dissociate GeS2crystals into GeS ionic fragments via nucleophilic attack, and the EDT2−-terminated polyanionic species are then counterbalanced by the protonated EDA cation (Figure ).

Three representative sulfide SEs, LGPS, LPSCl, and NSPS, were selected as test vehicles to validate the universal feasibility of solution synthesis using EDA–EDT, and the results are displayed in Figure . The relevant precursors were dissolved in EDA–EDT to form transparent homogeneous solutions, which was followed by the removal of solvents and subsequent HT (Figure , Supporting Information). Field-emission scanning electron microscopy images of the solution-synthesized SEs are shown in Figure of the Supporting Information. For all the SEs obtained via the solution synthesis using EDA–EDT (referred to as “EDT-SEs”), main reflections for the powder X-ray diffraction (XRD) patterns were identical to those for the samples prepared via conventional solid-state reaction (Figure ). Notably, the electronic conductivities for EDT-LGPS, EDT-LPSCl, and EDT-NSPS were significant: 17, 19, and 13 mS cm−1, respectively (Figure ; Figure , Supporting Information). This result is attributed to the residual solvent carbonized upon HT, which will be discussed later. Thus, the EDT-SE samples were subjected to electrochemical impedance spectroscopy measurements using Ti/Li/LPSX/(EDT-SE)/LPSX/Li/Ti symmetric cells to extract the ionic conductivities (see the Experimental Section and Figure , Supporting Information). The ionic conductivities of 0.74, 1.3, and 0.10 mS cm−1 at 30 °C were obtained for LGPS, LPSCl, and NSPS, respectively (Figure ). Notably, these values approached those for samples produced via conventional solid-state synthesis (7.0, 3.5, and 1.0 mS cm−1 for LGPS, LPSCl, and NSPS, respectively (cold-pressed pellet)). More importantly, the solution synthesis process for the three SEs is unprecedented. Furthermore, the ionic conductivities of 0.74 and 1.3 mS cm−1 for EDT-LGPS and EDT-LPSCl, respectively, are at the highest level, compared with materials prepared via the solution process (Table , Supporting Information). The slightly lower ionic conductivities for EDT-SEs, compared to those for the samples produced via conventional solid-state synthesis, are attributed to the presence of residual carbon, which interrupts Li+ migration.

Figure 3

Solution synthesis of sulfide SEs using EDA–EDT and EDA–ET. a) Schematic illustrating solution synthesis of LGPS (Li10GeP2S12). XRD patterns of b) LGPS, c) LPSCl (Li6PS5Cl), and d) NSPS (Na11Sn2PS12) prepared via solution versus solid-state synthesis. Bragg peaks for Li10GeP2S12(ICSD no. 425992), Li6PS5Cl (ICSD no. 418490), and Na11Sn2PS12are also shown at the bottom of each panel. e) Li+ and e− conductivities at 30 °C for EDT- and ET-SEs.

Thermogravimetric analysis (TGA) and Raman spectroscopy measurements were carried out to trace the structural construction of SEs and residual carbon for EDT-SEs. Raman analysis was conducted on the EDT-LPSCl samples heat-treated at different temperatures (Figure ). The powders heat-treated at 150 °C showed a peak for PS43− at 420 cm−1 without any signals for unreacted precursors, indicating that the structural frameworks of sulfide SEs were already formed from the dissociated precursors. In addition, distinct peaks at 3070–2760 cm−1 (denoted “#”) and 3340–3240 cm−1 (denoted “^”), attributed to CH and NH stretching, respectively, indicate residual organic species. Increasing the HT temperature to 350, 550, and 700 °C led to the evolution of D- and G-bands in the range of 1580–1350 cm−1, which confirms the carbonization of the organic residues. The TGA profile showed that most of the solvents were removed by 300 °C (Figure , Supporting Information). However, a further decrease in weight loss in the range of 290–350 °C reflects the carbonization of residual solvents. Indeed, the weight fraction of carbon in the EDT-LPSCl samples, determined through elemental analysis, was 2.03% (Table , Supporting Information). The incomplete removal of solvents for the EDT-SEs could be due to the high boiling point of EDT (146 °C) and the strong chemical interaction between EDA–EDT and SE precursor molecules.

Figure 4

Characterization of Li6PS5Cl prepared using EDA–EDT. a) Raman spectra for EDT-LPSCl prepared at different HT temperatures. b) Cryo-TEM image of EDT-LPSCl and corresponding elemental maps for sulfur, phosphorus, and chlorine. Cryo-TEM images of EDT-LPSCl at c) lower magnification and d,e) higher magnification with corresponding inverse-fast Fourier transform (FFT) patterns.

To minimize the amount of residual solvents that are subjected to carbonization, solution synthesis using an alternative solvent, EDA-ET (b.p. of ET = 35 °C), was carried out. EDA–ET (10:2 vol) could also fully dissolve each SE precursor (Figure , Supporting Information). After evaporation of the solvent and subsequent HT at 550 °C, SEs with targeted compositions (denoted as “ET-SEs”) were obtained (Figure ), only except for ET-NSPS (Figure , Supporting Information). The ionic and electronic conductivities are summarized in Table of the Supporting Information, and the Arrhenius plots for the ionic conductivity are shown in Figure of the Supporting Information. The LGPS and LPSCl prepared using EDA–ET (ET-LGPS and ET-LPSCl, respectively) showed high ionic conductivities of 1.2 mS cm−1 (Table , Supporting Information). Notably, ET-SEs prepared at 550 °C showed much lower electronic conductivities (ET-LGPS: 5.9 × 10−9 S cm−1, ET-LPSCl: 4.6 × 10−7 S cm−1) than those obtained using EDA–EDT (e.g., EDT-LPSCl prepared at 550 °C: 1.7 × 10−5 S cm−1), reflecting much lowered amounts of carbon. This result emphasizes the importance of solvent design to control the amount of residual carbons in solution-synthesized SEs. Increasing the amount of carbon residue accelerates the electrochemical decomposition of solution-synthesized SEs. From the cyclic voltammetry tests using SE/ss-LPSCl/Li-In cells, EDT-SEs with higher electronic conductivities (thus, more residual carbons) showed the higher redox currents compare to ET-SEs (Figure , Supporting Information).

Nanostructures of EDT-LPSCl were further probed via cryogenic transmission electron microscopy (cryo-TEM) measurements to suppress any phase changes induced by a strong electron beam (Figure ; Figure , Supporting Information). Energy dispersive X-ray spectroscopy (EDXS) maps for EDT-LPSCl denote the even distribution of C 1s signals throughout the SE particles (Figure , Supporting Information). It is shown that the crystalline and amorphous regions are distributed at the nanoscale (Figure ). The lattice spacing for the crystalline domain was determined to be 0.20 nm, which corresponds to the (422) plane of Li6PS5Cl (Figure ). The amorphous domain corresponding to carbon (Figure ) was found around the crystalline Li6PS5Cl. Similar results for the nanodomains of SEs and carbon were also obtained for the EDT-LGPS, ET-LPSCl, and ET-LGPS samples (Figure , Supporting Information).

The electrochemical performance of TiS2/Li-In cells at 30 °C for using solution-synthesized SEs as the catholyte and/or separating SE layer is shown in Figure , and Figures and (Supporting Information). When EDT-SEs were used as the SE layer, corresponding cells exhibited open-circuit voltages decreasing over time and reaching to 0 V, which is an indicative of the significant electrical leakages (Figure , Supporting Information). Thus, SEs prepared by solid-state reaction (denoted as “ss-SEs”) were used as the SE layer. TiS2cells employing EDT-LPSCl, EDT-LGPS, and EDT-NSPS as the catholyte showed reversible capacities of 231, 258, and 199 mA h g−1 and excellent capacity retention over 100 cycles (Figure ), confirming that the presence of residual carbon did not decrease the potential of the EDT-SEs for use in composite electrodes. On the other hand, ET-SEs showing low electronic conductivities could be employed as the SE layer. TiS2/Li-In cells employing ET-LPSCl and ET-LGPS as the SE layer exhibited reversible capacities of 223 and 206 mA h g−1 with high initial Coulombic efficiencies of 96.6% and 91.2%, respectively (Figure ). However, the cells using ET-LPSCl showed abnormally high Coulombic efficiencies of >100% at subsequent cycles, which is in contrast to that for using ET-LGPS (Figure , Supporting Information). This result is explained by the difference in electronic conductivity between ET-LPSCl (4.6 × 10−7 S cm−1) and ET-LGPS (5.9 × 10−9 S cm−1).

Figure 5

Electrochemical performances at 30 °C for all-solid-state cells using SEs prepared using EDA–EDT and EDA–ET. First-cycle charge–discharge voltage profiles of TiS2/Li-In cells at 0.3 C for employing solution-synthesized a) LPSCl, b) LGPS, and c) NSPS. d–f) Corresponding cycling performances. SEs used as the catholytes and separating SE layers are denoted as “SE/SE.” Full data for using various SEs for catholytes and separating SE layers are shown in Figure of the Supporting Information.

Exploiting the homogeneous feature of the precursor/(EDA–EDT) solution and the facile formation of carbon networks at the nanoscale via solution synthesis, nanocomposites of Na2S, NSPS, and carbon were prepared via a one-pot solution synthesis. The addition of Na2S, P2S5, SnS2, and super C65 to the EDA–EDT solvent (10:1 vol) resulted in carbon particles (super C65) suspended in a homogeneous solution, which was subjected to solvent evaporation and subsequent HT at 700 °C (Figure ). XRD patterns of the product showed reflections for Na2S and Na11Sn2PS12without any impurity phases (Figure ). The microstructures of the Na2S–NSPS–C nanocomposites were also analyzed via cryo-TEM measurements (Figure ). Crystalline grains of Na2S, NSPS, and graphitic carbon with tens of nanometers in size were uniformly distributed. Specifically, the (204) plane of the Na11Sn2PS12and the (111) plane of Na2S were identified. Corresponding lattice spacings were determined to be 0.48 and 0.38 nm for Na11Sn2PS12and Na2S, respectively (Figure , Supporting Information). The uniform distribution of elements at the nanoscale for the Na2S–NSPS–C nanocomposites was also confirmed using EDXS elemental maps (Figure ). The electrochemical performance at 70 °C of Na2S–NSPS–C in Na2S/Na3Sn all-solid-state cells is presented in Figure , in comparison with the electrodes prepared via manual mixing (Figure ). The manually mixed electrodes showed a second discharge capacity of only 147 mA h g−1, and the capacity drastically decayed in the second cycle. In stark contrast, the Na2S–NSPS–C electrodes exhibited a much higher discharge capacity of 507 mA h g−1 (at the second cycle) and moderate capacity retention. The drastic improvement in the cell performance via solution synthesis stems from the formation of nanosized Na2S, which is beneficial for shortening conduction pathways and reducing the absolute volume changes upon charge–discharge, and the intimate ionic and electronic contacts enabled by the solution synthesis.

Figure 6

Na2S–NSPS–C electrodes derived via solution synthesis using EDA–EDT for all-solid-state Na–S batteries. a) Schematic illustrating Na2S–NSPS–C nanocomposites and b) corresponding XRD pattern. XRD patterns of Na2S and solid-state synthesized NSPS are also compared. c) Cryo-TEM image for the Na2S–NSPS–C nanocomposite and corresponding inversed-FFT patterns for the high-magnification regions for Na11Sn2PS12and Na2S. d) Dark-field cryo-TEM image for the Na2S–NSPS–C nanocomposite and corresponding elemental maps. First two-cycle charge–discharge voltage profiles at 70 °C for Na2S-NSPS-C electrodes prepared via e) solution synthesis and f) manual mixing.

3 Conclusion
------------

In summary, we demonstrated the first universal solution synthesis for sulfide SEs using EDA–EDT and EDA–ET alkahests. The exceptional dissolving power of EDA–EDT for not only conventional precursors (Li2S, P2S5, LiX, and Na2S) but also metal sulfides, such as GeS2and SnS2, and its ability to form homogeneous solutions allowed for the facile synthesis of various classes of sulfide SEs with high ionic conductivities including Li10GeP2S12, Li6PS5Cl, and Na11Sn2PS12(0.74, 1.3, and 0.10 mS cm−1 at 30 °C, respectively). The dissolution mechanism of GeS2in EDA–EDT was revealed using Raman spectroscopy and DFT calculations. Specifically, the thiolate anions formed in the EDA–EDT solvent system dissociated metal sulfides via nucleophilic attack, forming polyanionic solutes. The applicability of solution-synthesized SEs was successfully demonstrated for TiS2electrodes. It was demonstrated that the amount of carbon in the solution-synthesized SEs, originating from organic residue, could be controlled by tuning the chemistry (e.g., using low-b.p. ET) and/or engineering. TiS2electrodes employing solution-synthesized SEs exhibited high reversible capacities and stable cycling retention. Finally, a simple one-pot solution synthesis of Na2S–NSPS–C nanocomposites for all-solid-state Na–S batteries was successfully demonstrated. The superior performance of the Na2S–NSPS–C, as compared with manual-mixing electrodes (497 vs 287 mA h g−1 in the second cycle), was attributed to nanodomains with intimate contacts derived from the unique solution synthesis. We expect that our results will open new opportunities for the scalable synthesis and discovery of new soft-chemistry-guided superionic conductors for ASSBs.

4 Experimental Section
----------------------

#### Material Preparation

For the solution synthesis of Li10GeP2S12, Li6PS5Cl, and Na11Sn2PS12using EDA (98.5%, Sigma-Aldrich) and EDT (98.0%, Sigma-Aldrich), ET (99%, Alfa-Aesar) Li2S (99.9%, Alfa-Aesar), P2S5(99.9%, Sigma-Aldrich), LiCl (99.99%, Alfa-Aesar), GeS2(99.9%, American Elements), Na2S (Sigma-Aldrich), and SnS2(99%, MKN) were used as precursor materials. Stoichiometric mixtures were added to the EDA–EDT mixture solvent and stirred at 60 °C for 3 h. For EDT- and ET-Na11Sn2PS12, the solution was stirred at 70 °C. All synthetic procedures were performed under an argon atmosphere. Li6PS5Cl0.5Br0.5and Na3PS4used for separating SE layers in all-solid-state Li- and Na-ion cells, respectively, was prepared via ball milling and subsequent HT under an Ar atmosphere. For Li6PS5Cl0.5Br0.5, after a stoichiometric mixture of Li2S, P2S5, LiCl, and LiBr was ball-milled at 600 rpm for 10 h in a ZrO2vial with ZrO2balls using a Pulverisette 7PL (Fritsch GmbH), it was subjected to HT at 550 °C for 5 h under an Ar atmosphere. For Na3PS4, a stoichiometric mixture of Na2S and P2S5was ball-milled at 500 rpm for 1 h in a ZrO2vial with ZrO2balls using a Pulverisette 7PL, followed by HT at 270 °C for 1 h under an Ar atmosphere. Li6PS5Cl0.5Br0.5and Na3PS4exhibited ionic conductivities of 4.6 × 10−3 S cm−1 and 9.1 × 10−5 S cm−1 at 30 °C, respectively. To prepare the Na2S–NSPS–C nanocomposites, stoichiometric amounts of Na2S, SnS2, and P2S5powders were fully dissolved in the EDA–EDT solvent and stirred at 70 °C for 3 h. Super C65 was then added, and the solution was stirred. The target weight ratio of Na2S/Na11Sn2PS12/super C65 was 30:50:20. The solvent was removed at 150 °C for 3 h under vacuum, and the as-obtained powders were subjected to HT at 700 °C for 12 h under an argon atmosphere. The mixture electrodes were prepared via conventional manual mixing of Na2S, NSPS (prepared by solid-state synthesis, 0.8 mS cm−1), and super C65, with a weight ratio of 30:50:20.

#### Material Characterization

Powder XRD patterns were measured using a MiniFlex600 (Rigaku) with Cu-Kαradiation (λ = 1.54056 Å) at 40 kV and 15 mA. The samples were hermetically sealed using a beryllium window. The Raman spectra were collected with an Ar-ion laser beam at an excitation wavelength of 514.5 nm using LabRam Arimis (Horiba Jobin Yvon). For the cryo-TEM measurements, the samples were loaded onto a lacey Cu grid and mounted on a double-tilt cryo-TEM holder with vacuum transfer (Double tilt LN2 Atmos Defend Holder, Mel-Build) to prevent air exposure of the samples. The cryo-TEM images were obtained using a JEM-2100F (JEOL) at an acceleration voltage of 200 kV. UV–vis spectra were measured using a UV-IR spectrometer (S-4100, SCINCO) and Starna quartz cuvettes with 10 mm path lengths. The TGA data were recorded in the range of room temperature to 700 °C at a scan rate of 5 °C min−1 under continuous Ar flow using a Q600 (TA instrument Corp.). Elemental analyses were performed using a Flash 2000 organic elemental analyzer (Thermo Scientific).

#### Electrochemical Characterization

To extract ionic conductivities of solution-synthesized SEs, two types of symmetric cells were fabricated (Figure , Supporting Information): Li/Li6PS5Cl0.5Br0.5(200 mg)/Li cell and Li/Li6PS5Cl0.5Br0.5(100 mg)/SE (70 mg)/Li6PS5Cl0.5Br0.5(100 mg)/Li cell. The ionic conductivities of solution-synthesized Li10GeP2S12, Li6PS5Cl, and Na11Sn2PS12were determined by subtracting the resistance of Li/Li6PS5Cl0.5Br0.5(200 mg)/Li cell (=RLPSX+ 2Rint(Li/LPSX interfacial resistance)) from that of the Li/Li6PS5Cl0.5Br0.5(100 mg)/SE (70 mg)/Li6PS5Cl0.5Br0.5(100 mg)/Li cells (=RLPSX+ 2Rint(Li/LPSX interfacial resistance) + RSE). Thus, only the ionic resistances of SE (RSE) could be extracted. The cell resistances were measured by cyclic voltammetry, and confirmed by electrochemical impedance spectroscopy measurements. To assemble the cells, SE powders were placed in a poly(aryl-ether-ether-ketone (PEEK) mold (diameter: 13 mm) and pressed under 360 MPa before attaching Li foils on both sides. The TiS2composite electrodes were prepared by mixing TiS2(99.9%, Sigma-Aldrich) and SEs in a weight ratio of 1:2. Li0.5In (nominal composition) powders prepared by mixing Li powders (FMC Lithium Corp.) and In powder (Sigma-Aldrich, 99%) were used as the counter/reference electrodes. The SE layers were prepared by pelletizing the Li6PS5Cl0.5Br0.5powder (150 mg). The as-prepared electrodes (15 mg) and Li0.5In powders (100 mg) were then spread on each side of the SE layer. Finally, the assemblies were pressed at 370 MPa. For the fabrication of all-solid-state Na–S cells, Na3PS4was pelletized and used as the SE layer. Na3Sn (nominal composition) powders were prepared by mixing Na metal (800 mg) and Sn metal (1376 mg), and used as the counter/reference electrodes, which exhibited an operating voltage of ≈0.1 V versus Na/Na+. After, the Na2S–NSPS–C and Na3Sn powders were spread on each side of the Na3PS4layer, the whole assemblies were subjected to pressing at 370 MPa. The mass loading of Na2S–NSPS–C was 7 mg. All assemblies were carried out in a PEEK mold (diameter: 13 mm) with two Ti rods as the current collectors.

#### Theoretical Calculations

All DFT calculations were performed using DMol3 program. The electron exchange-correlation energy was calculated with the generalized gradient approximation and the Perdew–Burke–Ernzerhof functional. The effective core potential was used for core treatment with a basis set of DNP 4.4 level. The convergence criteria for energy, force, and displacement were set as 1.0 × 10−5 Ha, 0.002 Ha Å−1, and 0.005 Å, respectively. The Conductor-like Screening Model solvation model was applied using the dielectric constant of EDA–EDT (10:1 vol) solvent mixture (ε 15.83). To include the dispersion correction of the van der Waals effect, the DFT empirical dispersion correction (DFT-D3) was used. The Brillouin-zone was sampled by a Monkhorst–Pack as a single k-point (Γ-point) for surface model systems. The dipole slab correction was also employed for all slab calculations. To examine the reaction paths, the linear synchronous transit and quadratic synchronous transit methods were used to satisfy the convergence criteria of the RMS force, which was set as 0.003 Ha Å−1. To observe the proton transfer reaction in the EDA–EDT mixture solvent, a DFT model with the explicit solvents was sampled using molecular dynamics (MD) simulation. MD simulation was performed using COMPASS forcefield under the isothermal-isobaric (i.e.,NPT) ensemble, whereNis the number of atoms,Pis the pressure, andTis the temperature. The temperature and pressure were maintained at 298 K and atmospheric pressure using a Berendsen thermostat and barostat. The cutoff distance of the van der Waals interaction was set to 12.5 Å, and the electrostatic interactions were calculated using the Ewald summation method with an accuracy of 10−5 kcal mol−1. The time step was set to 1 fs, and the total simulation time was 2 ns. The EDA–EDT mixture solvent was considered to contain 60 EDA molecules and 6 EDT molecules (i.e., 10:1 vol) in a 20 Å cubic box, and the equilibrated density was 0.92 g cc−1. From the last configuration of MD simulation, one EDT molecule and surrounding molecules within 3 Å around the EDT were selected for calculating the energy of proton transfer as EDA–EDT cluster, which contained the 8 EDA molecules and 2 EDT molecules (Figure , Supporting Information). To carry out theoretical DFT calculations of the dissolution mechanism on GeS2, a slab model consisting of two atomic layers of GeS2with the (001) surface of the experimental structure determined by the XRD measurement (Figure , Supporting Information) was employed. The top layer of the model system was relaxed, while the bottom layer was fixed to represent the bulk phase during the optimization calculation. The vacuum region of the slab model was set to ≈30 Å for all slab models to avoid self-interaction errors. When a deprotonated EDT molecule was added near the GeS2slab region, protonated EDA was also added to the vacuum region for charge balance (Figure , Supporting Information). Note that when two or more protonated EDAs were in the vacuum area, the distances between protonated EDAs were maximized to prevent them from reacting.

#### Statistical Analysis

Raman spectra shown in Figure  were normalized to have identical maximum intensity.

Conflict of Interest
--------------------

The authors declare no conflict of interest.

File: sulfideSSE/wiley Advanced Materials/LithiumSulfide All‐Solid‐State Batteries using Sulfide Electrolytes.md (part 2 of 3)
Yao et al. reported an interfacial architecture that sulfide electrolytes were coated on Co9S8nanosheets through an in situ liquid process. Figure schematically outlined the experimental procedure. First, Co9S8nanosheets were synthesized through an aqueous precipitation reaction. After that, Li2S and P2S5were added in cobalt sulfide solution, resulting in the Co9S8–Li7P3S11nanocomposites precursor. The morphology of the composite electrode showed that the anchored sulfide electrolyte particles are about 10 nm, which is obviously smaller compared with that produced by the solid state methods, leading to an increased contact area between the electrolyte and Co9S8nanosheets. A good lithium-ion conduction path thus can be formed which greatly reduces the interfacial resistance. ASSLBs employing cobalt sulfide–Li7P3S11nanocomposites present exceptionally long cycle stability. After 1000 cycles, the reversible capacity is 421 mAh g−1 at 1.27 mA cm−2. In addition, the obtained battery also presents very high energy and power densities, which are 360 and 3823 W kg−1 at 0.13 and 12.73 mA cm−2, respectively. This result provides a new interfacial design strategy for ASSLBs with high performances, which is also can be considered as a general method for synthesis of other composites cathode for ASSLBs. After that, they reported a Fe3S4@Li7P3S11nanocomposite using the same method. ASSLBs employing the Fe3S4@Li7P3S11nanocomposite deliver a higher discharge capacity than that of the pristine Fe3S4nanosheets. The cycling ability was also greatly enhanced, which can maintain a stable value of 1001 mAh g−1 within 200 cycles. The improved capacity and cycle stability can be attributed to the intimate contact between cathode and solid electrolytes. Similarly, Tu et al. reported a uniform coating of Li7P3S11on MoS2by a liquid-phase approach. The interfacial resistance of the interface was greatly improved by the compact contacting between MoS2nanosheets and Li7P3S11particles. ASSLBs employing MoS2/Li7P3S11composite as the cathode exhibited enhanced electrochemical activity. An initial capacity of 868.4 mAh g−1 at 0.1 C and a high reversible capacity of 547.1 mAh g−1 within 60 cycles can be obtained.

Figure 10

Schematic for preparation of cobalt sulfide−Li7P3S11nanocomposites, and Li7P3S11electrolyte. Reproduced with permission. Copyright 2016, American Chemical Society.

#### 3.2.2 Solution Bottom-Up Method

Several barriers, which include but are not limited to the low sulfur utilization, poor cycling stability, and low rate capability, exist in commercializing ASSLBs. The volume change and low electronic/ionic conductivities of S and Li2S are proposed as the main reasons for the inferior electrochemical activity. One of the most attractive strategies to mitigate these challenges is synthesis of a sulfur nanocomposite electrode with nanoscale size and homogeneous distribution of active material, solid electrolyte, and conductive agent. Han et al. proposed a bottom-up method by dissolving Li2S, polyvinylpyrrolidone, and Li6PS5Cl in ethanol, followed by a coprecipitation and carbonization process, the schematic is shown in Figure . When the Li2S and Li6PS5Cl with nanoscale in situ grown in the soft carbon matrix (Figure ), the nanocomposite could provide buffer space, which not only alleviate the strain/stress in charge/discharge process, but also promotes the fast Li-ion transfer. In addition, the carbon is an excellent electronic conductor, combined with the homogeneous distribution of the active material and electrolytes, exhibiting the large triple-phase contact, which is believed to utilize the active material at the high level. Consequently, the Li2S–Li6PS5Cl–C nanocomposite ensures a better structure which not only allows sufficiently fast Li-ion and electron kinetics but also accommodates the volume change during the delithiation/lithiation process. A large discharge capacity of 830 mAh g−1 within 60 cycles and excellent rate performance thus can be obtained. The simple approach proposes a new strategy for synthesis homogeneous electron/ion conducting nanocomposite cathode for high-performance ASSLBs.

Figure 11

a) Schematic for fabrication the Li2S nanocomposite. b) TEM image of the as-obtained Li2S–Li6PS5Cl–C nanocomposite. c) Cycling performances of the Li2S–Li6PS5Cl–C at 50 mA g−1. a–c) Reproduced with permission. Copyright 2016, American Chemical Society.

#### 3.2.3 Pulsed Laser Deposition (PLD) Technique

PLD is a kind of film deposited technique using pulsed laser to strike a target material. As the laser energy is very strong, it will vaporize the target material to form a plasma-like mass, and precipitate on the substrate to form a film. Many materials that are normally difficult to deposit by other methods have been successfully handled by PLD. A series of studies were conducted by Tatsumisago's group to reduce the interface impedance for ASSLB using the PLD technique. For example, ternary composite cathode including NiS, sulfide electrolytes, and vapor grown carbon fiber (VGCF) was successfully synthesized through this PLD method. In this method, a pelletized 80Li2S–20P2S5electrolyte was used as deposition target. During the deposition process, the electrolyte was fluidized to form a uniform SE layer on the NiS–VGCF composite. The schematic illustration is shown in Figure . Therefore, intimate interfaces among NiS, VGCF, and SEs were obtained, giving favorable electronic (VGCF) and lithium ion conduction (80Li2S–20P2S5electrolyte) pathway to NiS nanoparticles, leading higher electrochemical activity than that of the uncoated NiS–VGCF composite. The ASSLB using the SE-coated NiS–VGCF composite cathodes exhibited a high discharge capacity of 300 mAh g−1 (3.8 mA cm−2) and better cycle performance than that uncoated composite, which should attribute to the favorable NiS–VGCF–SE interfaces.

Figure 12

Schematic of the SE-coated NiS-VGCF composite (SE denotes the 80Li2S·20P2S5(mol%) solid electrolyte). Reproduced with permission. Copyright 2013, American Chemical Society.

More importantly, this method can be extended to coat proper electrolyte on cathodes such as Li2S–P2S5@LiCoO2, Li3PO4@LiNi0.5Mn1.5O4. After coating Li3PO4buffer layer on the LNMO surface by PLD, the interface impedance between sulfide electrolyte and LNMO/Li2S–P2S5cathode was greatly reduced, resulting in enhanced rate ability.

#### 3.2.4 Ball Milling

Mechanical ball-milling is another method for mixing electrolytes and cathodes. The mechanical ball-milling is able to run continuously thus permitting scaled production in industry. The amorphous materials can also be obtained by ball-milling which is difficult to realize by the conventionally solid-state methods.

Jung et al. investigated electrochemical performance of TiS2and Li2S–P2S5nanocomposite as cathode for ASSLBs. The composites prepared by the ball-milling present higher charge capacity of 837 mAh g−1 and better capacity retention of 95% within 60 cycles compared to which prepared by manually mixed method. As shown in Figure , the TiS2and sulfide electrolyte in nanoscale prepared by the ball-milling can make intimate contacts between them. Furthermore, the ball-milling is facilitated to the formation of amorphous phases of Li–Ti–P–S which provide the sufficient ionic and electronic transfer pathways. More importantly, the origin of the extra Li storage is verified to associate with the formation of Li–Ti–P–S phase. The high-resolution TEM image of the as-obtained TiS2-electrolyte composite are shown in Figure . This strategy can be extended to other systems for ASSLBs. Therefore, the controlled ball-milling is considered as an efficient method for significantly improving the energy density of ASSLBs.

Figure 13

a) Schematic illustration of the microstructure composite cathode in ASSLB. b) The TEM image of the as-obtained TiS2–electrolyte composite prepared by ball-milling. a,b) Reproduced with permission. Copyright 2014, Springer Nature.

Tatsumisago et al. prepared S–acetylene–80Li2S–20P2S5(S–AB–SE) composite cathode via ball-milling. S was first ball-milled with AB to form S–AB composite. Then, S–AB composite was further milled with SEs to obtain S–AB–SE composite cathode. The amorphous nature of sulfur in the obtained S–AB–SE composite can increase the capacity of lithium–sulfur battery. Besides, the decreased particle size of the component materials in S–AB–SE composite can promote the intimate contacts between S, AB, and SEs. Therefore, the ASSLB employing S–AB–SEs composite exhibited excellent cycling performance and a wide operation temperature (−20–80 °C). It was concluded that the intimate contact between the electrode components by the ball-milling treatment was effective for increasing the capacity of an ASSLB. Tu et al. also synthesized a sulfur-based cathode by mixing sulfur and carbon black to form S–C composite, then further milling S–C composite with Li7P2.9Mn0.1S10.7I0.3and Li7P2.9S10.85Mo0.01electrolyte to obtain S–C–Li7P2.9Mn0.1S10.7I0.3and S–C–Li7P2.9S10.85Mo0.01, composite, respectively.

#### 3.2.5 Others

Nanocrystallization of the electrode is widely applied to show enhanced electrochemical performance due to the reduced diffusion paths. Furthermore, for the ASSLB the nanocrystallizaiton can improve the contact at the electrode/electrolyte interface. According to the diffusion formula:t=L2/D (L: diffusion length,D: diffusion constant), which means decrease particle size could reduce reaction time greatly. Moreover, the higher surface energy enable electrode reactions to occur that cannot take place for micrometer-sized particles. In addition, high surface area means high contact area and thus a large amount of active sites for the electrochemical reaction. Therefore, nanostructured materials have been extensively explored in efforts to enhance the kinetic properties for solid-state lithium batteries. Modifying the electrode with carbon materials is another strategy to improve electrochemical performances. Among the diverse carbon materials, CNT and graphene have been widely used to better the electrochemical performance of the cathode materials used for ASSLBs. Moreover, their unique low dimensional structures are favorable to form conductive networks. Furthermore, the carbon matrixes accommodate the large change in volume and act as a conducting media simultaneously. Therefore, reduction of particle size and composite with carbon materials are effective to improve the cathode/electrolyte interface contact, and maintain structure stability, thus delivering enhanced electrochemical performance.

Long et al. prepared an ASSLB employing NiS nanorods as cathode. The electrochemical performance showed that the nanosized NiS exhibited enhanced capacity and cycle stability. The significantly reduced particles are beneficial for the interface contact, thus improving the utilization of active materials and charge transfer kinetics. Zhang et al. synthesized a NiS–CNT composite by anchoring NiS nanoparticles on CNT surface. The nanosized NiS as well as the presence of high conductive CNT not only enhanced the ionic/electronic conductivity but also alleviated the stress/stain during charge/discharge process. The ASSLBs employing the NiS–CNT as cathodes delivered an excellent cycling performance of 170 mAh g−1 with 150 cycles.

### 3.3 Sulfur-Based Electrode Materials

#### 3.3.1 Sulfur

Elemental sulfur has high theoretical capacity (1675 mAh g−1). More importantly, sulfur does not suffer from polysulfide dissolution in SEs. Tataumisago's group first reported the use of sulfide-based solid electrolyte for solid state Li–S batteries. The S@CuS composite cathode was prepared by mechanical milling. ASSLB using the sulfur-based cathode materials and the Li2S–P2S5electrolytes delivered a large reversible capacity of 650 mAh g−1 within 20 cycles, where S and CuS both worked as an active materials. Particle size the sulfur plays an important role for high charge-discharge capacities. Kanno's group reported a nanocomposite electrode of sulfur and acetylene black (AB) fabricated through gas-phase mixing followed by mechanical balling. Particle size of sulfur after gas/solid mixing was 1–10 nm, leading to an intimate contact interface between sulfur and AB, which improve the sulfur utilization. The extremely high capacity obtained for the composite electrode was due to the close contact between sulfur and AB which acts as conducting matrix. In addition, this gas/solid mixing method leads to the low resistivity of the composites indicated by the impedance spectroscopy. Afterward, they prepared a similar ASSLB using mesoporous carbon (CMK-3) as the conducting matrix. The high electrical conduction path way and sulfur utilization can be realized simultaneously by the special mesoporous framework of CMK-3. Electrochemical test showed that the S/CMK-3 nanocomposite cathode delivered a large initial capacity of 1600 mAh g−1 capacity and excellent rate performance attribute to the intimate contact between nanosized sulfur and conducting carbon matrix. Similarly, Sakuda et al. reported a composite cathode using interconnected mesoporous carbon as an effective sulfur host. The highly interconnected carbon helps the formation of an excellent electronic pathway, thus improving electrode kinetics. Consequently, the ASSLSB employing this composite cathode delivered an excellent capacity of over 1100 mAh g−1 for 400 cycles at a high current density of 1.3 mA cm−2. Nagata et al. investigated the relationship between the conductive sulfur host and battery performance. Their results showed that the surface area of the conductive host plays a more important role than the intrinsic electronic conductivity of the host in the electrochemical performance of ASSLSBs. ASSLSBs employing activated carbon composite cathode with a high surface area exhibited a high reversible capacity of over 1600 mAh g−1 for 100 cycles at high rate of 1C, and a high power density over 11 000 W kg−1 at 50% state of charge. All these finding showed that the mesoporous carbon especially that with high surface area are promising as the sulfur host for practical ASSLSBs.

More recently, Yao et al. reported an all-solid-state lithium–sulfur battery (ASSLSB) employing the bilayered Li10GeP2S12/75%Li2S–24%P2S5–1%P2O5as electrolyte and the rGO modified S as cathode, as shown in Figure . Herein, the interface resistance between the cathodes and the electrolyte is significantly reduced by coating a nanolayer of S on the rGO, which was demonstrated by the atomic force microscopy (AFM) pattern (Figure ). The obtained ASSLBs exhibit an initial discharge capacity of 1629 mAh g−1 and high rate capability from 0.05 to 5 C (Figure ). The excellent capacity retention of high rate capabilities is attributed to the avoidance of polysulfide shuttle and alleviation of the volume variation during the charge/discharge process. Afterward, CNTs@S nanocomposites were reported by depositing sulfur on the surface of CNTs though a thiamine method. The ASSLSB with this mixing cathode exhibited excellent rate capability and ultralong cycle stability at 60 °C. Moreover, the CNTs@S constantly delivered a capacity of 660.3 mAh g−1 within 400 cycles at a rate of 1.0 C. In the cathode structure, the CNTs provided high electronic conductivity and better network to accommodate the volume charge of sulfur; the mixing of Li10GeP2S12improved electronic/ionic conductivity and reduced interface impedance between electrode and solid electrolyte.

Figure 14

a) Schematic illustration of an ASSLSB battery. b) AFM images of amorphous rGO@S composite and the height profiles at lines 1 and 2. c) Cycling performances of the amorphous rGO@S composite. d) Galvanostatic discharge–charge curves for the amorphous rGO@S composite in ASSLSB. a–d) Reproduced with permission. Copyright 2017, Wiley-VCH.

In addition, Zhang et al. fabricated an effective cathode candidate of Se doped sulfurized polyacrylonitrile composite (Se0.05S0.95@pPAN) used in ASSLSB. In their opinion, the uniform distribution of Se at molecular level functioned as a eutectic accelerator through the SeS bonding, which intended to boost electronic conduction and accelerated reaction kinetics at the same time. As a result, the Se0.05S0.95@pPAN cathode (1 mg cm−2 sulfur loading) could deliver an initial capacity of 840 mAh g−1 at 167.5 mA g−1 and maintained a high capacity retention of 81% for 150 cycles. Meanwhile, Li et al. proposed a new strategy of Se–S solid solution chemistry in S-based cathodes for ASSLBs. The introduction of Se in S helped to modify the electronic/ionic conductivities and ultimately enhanced cathode utilization. Combined with Li10GeP2S12–Li3PS4solid electrolytes, the optimized SeS2cathode can exhibit an outstanding electrochemical performance of over 1100 mAh g−1 at 50 mA g−1 with a stable cycling for 100 cycles. Therefore, further improvements of ionic and electronic conductivities for the S-based cathode especially maintaining their stability are crucial for a high-performance ASSLBs.

#### 3.3.2 Li2S

Li2S has also been employed as the cathode for ASSLB. Highly conductive metals are generally adopted to activate the electrochemical reaction due to the high insulative of Li2S. Tatsumisago's group reported the synthesis of Li2S–Cu composite cathode by mechanical milling crystalline Li2S and Cu powders. The ASSLSB of In/Li2S–Cu were assembled by adopting the Li2S–P2S5as electrolyte. It was revealed that the addition of Cu and the mechanical activation improved the electrochemical performance. The morphology and structure analyses demonstrated that the milling process partially form the amorphous LixCuS domain. This domain is important for improving the capacity. An enhanced initial discharge capacity of 490 mAh g−1 can be obtained. However, the use of heavy metal will decrease the energy density. Afterward, the same group reported a higher capacity Li2S–nanocarbon composite cathode of Li2S and AB by ball-milling process to form Li2S–AB composite, then, Li2S–AB was further milled with SEs to form Li2S–AB–SEs composite cathode. The milling process enhanced the close contact between Li2S, AB, and SEs. The cross-sectional scanning transmission electron microscopy (STEM) and electro energy loss spectroscopy (EELS) image of Li2S composite electrode revealed that nanocomposites with intimate contacts were obtained, forming a triple junction (Figure ). More importantly, the unique structure was retained after 10 cycles (Figure ). Therefore, the ASSLBs employing the composite as cathodes display not only a high initial capacity of 700 mAh g−1, but also a stable cycling life (Figure ). In order to improve the utilization of Li2S and understanding of Li2S/S conversion reaction in ASSLSBs. Hakari et al. systematically compared the electrochemical performance of Li2S that mixed with different lithium halides LiX (LiCl, LiBr, and LiI) in ASSLSBs. The 80Li2S–20LiI composite cathode exhibited the best electrochemical performance and the highest Li2S utilization. The battery with80Li2S–20LiI cathode retained a reversible capacity of 980 mAh g−1 at 2C for 2000 cycles. The significant improvement of Li2S utilization was attribute to the increase of electrochemical reaction sites provided by dispersed LiI rather than the enhanced ionic conductivities of Li2S–LiX solid solutions. This work provided a new insight to improve Li2S utilization for high performance ASSLSBs.

Figure 15

a,b) EELS map for Li2S composite cathode before (a) and after 10 cycles (b) of electrochemical test. c) Charge and discharge profile of ASSLB with Li2S/AB/SEs cathode mixtures treated differently. d) Cycle performance of the ASSLB with Li2S–AB–SE electrode. a–d) Reproduced with permission. Copyright 2012, Royal Society of Chemistry. e) Schematic of the synthesis process for core–shell structured Li2S@Li3PS4and the cycle performance of corresponding ASSLB. f) Temperature dependency of ionic conductivities of the bulk Li2S, Nano Li2S, and Li2S@Li3PS4. e,f) Reproduced with permission. Copyright 2013, American Chemical Society.

Lin et al. demonstrated a facile synthesis approach of core–shell structure with Li2S as core and Li3PS4as the shell. Nanosized Li2S particles were first synthesized by a liquid reaction of S with lithium triethylborohydride in THF. Subsequently, exposure of the surface of nano Li2S with P2S5results in a core–shell structure of Li2S@Li3PS4, as shown in Figure . Li3PS4was found can improve the ionic conductivity of the cathode to 10−7 S cm−1, which is 6 orders of magnitude higher than that of bulk Li2S (Figure ). The high ionic conductivity and reduced particle size of Li2S@Li3PS4delivered a high discharge capacity and cycling stability. The ASSLSB using the Li2S@Li3PS4as cathode delivered a large initial discharge capacity of 1216 mAh g−1, and excellent capacity retention of 70% within 100 cycles.

Except S and Li2S, sulfur-rich compounds can also be used as cathode. Liang et al. first reported a series of sulfur-rich lithium polysulfidophosphates worked as the cathodes for the ASSLBs with long cyclic life. Reaction of sulfur with Li3PS4yielded Li3PS4+n, and sulfur was directly connected to the solid electrolyte. Thus, the sulfur will maintain continuous contact with the solid electrolyte. The polysulfidophosphates possess higher ionic conductivities by 8 orders magnitude than that of Li2S (3.0 × 10−5 S cm−1 at 25 °C). The high lithium ionic conductivity imparted excellent cycling performance. Specifically, the Li3PS4+n(n= 5) cathode in ASSLSB presents a high reversible capacity of 700 mAh g−1 after 300 cycles at room temperature. The better performance of the ASSLSB can be obtained with a capacity of 1200 mAh g−1 after 300 cycles when the operating temperature is increased to 60 °C.

#### 3.3.3 Sulfide Cathodes

Sulfides possess high theoretical specific capacity and have similar chemical composition and chemical potential with sulfide electrolytes, the interface will not form serious space charge layer after contacting. Therefore, it is expected to obtain high energy and long life by replacing the traditional oxide cathode material with sulfide electrode material.

#### Conversion Sulfide Cathodes

Conversion reaction cathode experiences following reaction

(3)where nano-M0 is highly reactive and Li2S is highly resistive. These materials can deliver a high capacity due to the utilization of multivalent redox center. However, one challenge is their large volume change and associated structural degradation. Therefore, introduction of a buffer is the commonly used strategy to ameliorate this problem. The other problem is the agglomeration of nano-M0 with the formation of nonreactive M, leading to the loss of reversible capacity. Thus, electronic conductive materials were incorporated into the cathode to improve the reaction kinetic between M0 and Li2S.
Iron sulfides are the typical conversion cathode material in sulfide-electrolyte-based ASSLB due to its high specific capacity, environmental friendless and source abundant. The reduction of FeS to Fe and Li2S with 200% volume expansion, resulting in destruction of the electrode. Decreasing the particle size of FeS can ameliorate the stress/strain change and decrease the conduction breakage during charge/discharge process. Besides, the higher surface area of decreased particle size FeS can increase the contact at active material/electrolyte interface, leading to the improved high-rate capability and cycling performance. Nanostructured FeS can further increase the specific surface area and simultaneous provide shorten Li+ diffusion path, thus improving the electrochemical kinetics. Zhang et al. reported ASSLB employing FeS nanosheets as cathodes, which delivered a high capacity of 550 mAh g−1 within 50 cycles at 0.1 A g−1. Besides FeS, many metal sulfide including NiS, CoS, CuS, etc., which are based on a conversion reaction, are often used as cathodes or composite cathodes in ASSLB. Aso et al. prepared an ASSLB employing NiS nanoparticles with the size of about 50 nm as cathode. Electrochemical measurements showed that the nanosized NiS delivered an initial reversible capacity of 780 mAh g−1 at 0.13 mA cm−2 and a long cycle stability, indicating an excellent reversible electrochemical performance. In addition, Long et al. investigated the reaction mechanism of the NiS in all solid lithium batteries through CV and ex situ XRD, depicting a reversible conversion reaction which is similar with traditional liquid batteries.

#### Anionic Redox Driven Chemistry Based Electrodes

The high capacity cathodes are always derived by the reversible redox process of cations and anion (nonmetallic) or even entirely through anion redox. The anionic redox reactions exist in many metal phosphides and chalcogenides. Particularly, transition metal polysulfides, such as FeS2, TiS3, VS4, MoS3, etc., where the key role is the (S–S)2−/2S2− redox reaction. When both of cations and anions take part in the redox reaction, multielectron transfer is realized, thus an enhanced capacities can be expected. Moreover, the voltage plateau of the transition metal polysulfide electrodes is around 2.0 V, which is comparable to Li–S batteries. Thus, anionic redox driven polysulfides could be considered as promising alternatives for designing advanced materials for batteries and other energy-related applications.

In pyrite FeS2and patronite VS4, sulfur is present in the form of (S–S)2− groups with short bond lengths (about 0.2 nm). Pyrite FeS2exhibits four electron conversion reaction with a theoretical capacity of 894 mAh g−1. Compared with the popular Li–sulfur system, the Li–FeS2system is potentially safer because FeS2has a much higher melting point than sulfur. However, the poor electrochemical reversibility of Li–FeS2chemistry limited the utilization of FeS2in rechargeable lithium batteries. The first discharge of FeS2proceeded via an intermediate Li2FeS2by following a reactions

(4)

(5)

(6)

(7)

(8)

The main advantage of such processes is the high gravimetric capacity. Lee et al. found that the employment of solid electrolyte can eliminate the shuttle effect and simultaneously enable the four electron reaction of FeS2cathode. The FeS2solid state battery delivered a specific capacity of 894 mAh g−1 due to the fully utilized of four electron storage. In addition, the battery also demonstrated much more stable cycling performance than the same material tested in a conventional carbonate electrolyte. Similarly, Wan et al. found that, after employing solid electrolyte, the reversible reaction 2Li2S + Fe ↔ FeSy+ (2−y)S + 4Li+ + 4e− was dominated after the first cycle.

Tatsumisago et al. reported that the amorphous MoS3(a-MoS3) in ASSLB shows better electrochemical performance than that of the crystalline MoS2, due to the higher electronic conductivity of a-MoS3with the contribution of redox reaction of additional sulfur. To further understand the reaction mechanism of a-MoS3electrode, the group analyzed the electronic structural change of a-MoS3during cycling using X-ray photoelectron spectroscopy (XPS) and X-ray absorption near edge structure (XANES). The results revealed that the irreversible electronic structure changes of sulfur were observed during the first discharge/charge process, and the reaction mechanism of a-MoS3was proposed as follows

(9)

(10)

Zhang et al. also reported the employing of rGO–MoS3nanocomposites as cathode for ASSLBs. After the first discharge process, the MoS3undergo a reversible anionic redox reaction rather than a conversion reaction. As a result, the ASSLBs depicted a better electrochemical performance than traditional lithium ion batteries due to the elimination of soluble polysulfide. Similar to a-MoS3, VS4also shows an irreversible structure change after the first discharge. More importantly, high sulfur content helps to increase the specific capacity, because the sulfur also participates the reaction. Zhang et al. constructed ASSLB based on GO–VS4@Li7P3S11cathodes. The electrochemical reaction mechanisms were revealed as an initial conversion reaction followed with Li-S reaction. In addition, the dispersion of metallic V nanoparticles after first discharge process which further facilitate the transfer of the electron. As a result, the resultant battery showed a discharge capacity of 611 mAh g−1 at 0.1 A g−1 after 100 cycles.

Different from MoS3and VS4, TiS3shows a reversible structure change during cycling, following the reversible reaction a-TiS3+ 3Li+ +3e− ↔ a-Li3TiS3. During discharge process, S22− first react with 2 mol Li+, then, the other 1 mol Li+ react with S2− to form a-Li3TiS3. When charging, 3 mol Li+ were extracted from a-Li3TiS3and a-TiS3was formed again. Similarly, amorphous TiS4undergo a reversible charge/discharge process. Sakuda et al. revealed the reaction mechanism of amorphous TiS4by combining advanced techniques and theoretical calculations. Their research showed that the charge/discharge process is neither pure intercalation/deintercalation nor conversion reaction mechanism, but a mixture of the two. During the charge or discharge process, the TiS4undergoes two distinct structural changes: 1) the formation and deformation of S–S disulfide bonds and 2) change in the coordination number of titanium.

Based on the above discussion, anion participation in the redox reactions are always observed in transition metal polysulfides. Both cations and anions in the redox processes offers opportunities to realize higher capacities. Further research is needed to better understand the chemistry behind their properties, to design next-generation electrode materials and to overcome the challenges associated with capacity retention.

### 3.4 Composite Cathodes

The materials mentioned above face the problem of low electrochemical kinetics and/or large volume expansion, thus composite materials are developed to ensure the excellent electrochemical activity of the battery. Carbon matrixes are the most common materials applied to enhance the electronic conductivity as well as alleviate the volume change. Another representative method is to use transition metal sulfide to improve the reversible conversion of sulfur to lithium sulfide, such as FeS2@S, FeS@S, P2S5@S, etc. Besides, all of the components in the composites can participate in redox reaction. Passerini et al. constructed an ASSLSB based on FeS2@S composite, and the resultant battery delivered a high capacity of 1200 mAh g−1. The author speculated that the addition of FeS2could effectively alleviate the volume change and accelerate the redox reaction. Tatsumisago et al. investigated the charge/discharge mechanism of P2S5@S composite cathode. After ball-milling, amorphous P2S5+xwas obtained. Then, with the insertion of lithium, bridging sulfurs in the amorphous P2S5+xchanged to nonbridging sulfur, amorphous Li3PS4, and Li2S were formed ultimately. During the following charge process, amorphous P2S5+xwas reformed. In this discharge-charge mechanism, the ionic conductive part and redox sulfur are dispersed at the atomic level, leading to high electrochemical activity of the ASSLSB based on P2S5@S composite.

4 Lithium Anodes
----------------

### 4.1 Challenges for Li/Electrolyte Interface

Lithium metal has always been considered as the ultimate anode for Li-ion batteries due to its lowest electrochemical potential (−3.045 V vs standard hydrogen electrode (SHE)) and the highest specific energy (3861 mAh g−1), but the use of liquid or polymer electrolyte cannot suppress dendrite growth successfully which possibly results in safety concerns including fires and explosions. Solid electrolytes are generally believed to be the most attractive alternative to restrict dendrite growth because of its high Li+ transference number and high mechanical strength. However, rather than suppress dendrite growth, the dendrite formation in solid electrolytes including garnet and sulfide SEs is actually demonstrated to be much easier, which is revealed be the lower critical current density than that in nonaqueous liquid electrolyte. Therefore, in order to realize the successful integration with lithium metal anodes, dendritic Li propagation inside SEs is the critical and urgent problem to be solved.

The property of the interface layer is considered of a pivotal role in the Li dendrite formation and growth in the SEs. However, due to the narrow electrochemical window of the sulfide electrolytes, the parasitic reactions between the lithium metal/solid electrolyte interface always lead to an unstable interphase layer. Hence, revealing the underlying interfacial reaction details and failure mechanism are of great significance for developing the next-generation ASSLBs with enhanced energy density and safety. In this part, we intend to focus on the key issues resulted from the combination of Li metal anode and SEs. First, the multiple dilemmas including poor interfacial stability, dendrite growth, low operation current and capacity of solid state lithium metal batteries are underscored. Specific attention is paid to the intrinsic properties such as electrochemical stability, electronic conductivity and the ionic channels of the bulk SEs. Based on the primary understandings and related analysis, the most recent proposed strategies to render an efficient and safe ASSLBs are summarized.

#### 4.1.1 Interfacial Reaction

The stable interface between Li metal and SEs is important for enhancing Li-ion diffusion thus improving the whole electrochemical performance of the ASSLBs. An ideal interface should be highly ionically conductive and electronically insulating thus preventing the unwanted electrochemical reactions. However, the interfacial reactions are complicated for ASSLBs. According to the formation features of the lithium metal/SEs interface, it can be divided into three different types. In the first case, the lithium metal does not react with SEs at all, a perfect 2D thermodynamically stable interface will be formed as shown in Figure , which has not been reported yet. In the second case, parasitic side reactions will proceed once lithium metal is in contact with SEs, forming a 3D thermodynamically unstable interfaces as shown in Figure  due to the highly reactive lithium metal. When the resulted interface are sufficiently electronic and ionic conductive, the dendrite will steadily grow into the SEs, pierce the bulk solid electrolytes and finally lead to the cell failure, which is defined as the mixed conducting interface. The construction of a protective layer on the Li metal, also known as artificial SEI, is proven to be an effective way to avoid the formation of mixed conducting interface. As shown in the case of Figure , a metastable interface can be achieved when the bypass products have poor electronic conductivity for the sluggish reaction kinetics, which is comparable to the SEI formation in the liquid electrolyte.

Figure 16

Schematic diagram of the types of interfaces between lithium and a solid electrolytes. a) Ideal stable interface. b) Unstable interphase. c) Metastable solid-electrolyte interphase (SEI). a–c) Reproduced with permission. Copyright 2015, Elsevier. d) Decomposition energyEDof sulfide electrolyte as a function of the applied voltage Li. Reproduced with permission. Copyright 2015, American Chemical Society. e) The first-principles calculation results of the voltage profile and phase equilibria of LGPS during lithiation and delithiation. Reproduced with permission. Copyright 2016, Wilely-VCH.

Generally, theoretical studies can always provide insights and help to understand the thermodynamic and kinetic reasons of the interfacial reaction. With the help of the first-principles calculations, Zhu et al. and Han et al. found that the sulfide electrolytes are not thermodynamically stable against lithium metal and can be reduced at low voltage. The voltage curves and phase equilibria of Li10GeP2S12after charge and discharge are calculated as shown in Figure . The DFT calculations reveal that the main interfacial products are Li2S, Li3P, and Li17Ge4, which can be attributed to the decomposition of sulfide electrolytes.

Verification of the calculated and simulated results by experimental studies is more crucial and unavoidable. Since lithium metal and sulfide electrolytes are air- and moisture-sensitive and the lithium metal/SEs interface is always buried by the bulk solid phases due to the high pressure by the solid cell configuration, conventional characterization techniques such as scanning electron microscopy (SEM), transmission electron microscopy (TEM), XPS, XRD, and NMR are difficult to investigate the detailed properties. Inspired by the ionic sputtering, Janek's group developed straightforward technique for investigating the formation of interphase at the surface of solid electrolytes by using an argon ion sputter gun in XPS to deposit lithium metal on the solid electrolyte surface. From the in situ XPS results, the Li2S (around 160 eV) and Li3P (around 126–127 eV) were formed as lithium was deposited on the Li7P3S11and all the peak intensities decrease gradually upon further deposition due to the limited probing depth. Except the formation of Li2S and Li3P, two additional “reduced phosphorus species” are also found by fitting the XPS spectra, which might be attributed to the formation of LiP, LiP5or LiP7. Subsequently, Wenzel et al. used the same method to find a strong increase of the overall resistance of the Li/LGPS/Li cell as well as the increased thickness of SEI layer by the following reaction: Li10GeP2S12+ 20Li→12Li2S + 2Li3P + Ge. Similar work has also been carried out to study long-term stability of Li6PS5X(X= Cl, Br, I) with Li metal. All the three compounds can be decomposed to form an interphase composed of Li3P, Li2S and LiXonce in contact with metallic Li. The resulted but unstable interphases lead to an increase of the interfacial resistance according to reaction of Li6PS5X+ 8Li → 5Li2S + Li3P + LiX(X= Cl, Br, I). Among all the promising sulfide electrolytes, such as Li7P3S11, Li10GeP2S12, and argyrodite structure of Li6PS5X(X= Cl, Br, I), Li7P3S11appears to have the less side reaction with lithium metal whereas Li6PS5I and Li10GeP2S12show much higher SEI resistances. As for the sulfide and thiophosphates, nearly none of them is thermostable against Li at low voltage due to their intrinsic P–S and M–S (M = Ge, Sn, Si, or Al) bonds. The reduction potential is mainly dependent on the reduction of elemental P and Ge in the solid electrolyte, which more easily accept the unbound electron from metallic Li. Usually, a mixture products of Li2S, Li3P, and Li–Ge alloy is formed on the surface of Li10GeP2S12when the voltage drops to 0 V, which are consist with the results predicted by Ceder's group. Although the formation of interphase has been intensively studied in recent years, the chemical composition and its evolution under battery operating conditions was not probed except by Teeter's group. They revealed that the Li2S and Li–P components at interface cause negligible polarization losses during cycling, while the formation of Li3PO4phase segregation from the oxygen-contaminated LPS (Li3POxS4−x) and its subsequent growth during discharge would ruin the battery performance and cycling stability. More advanced operando characterization techniques accompanied with theoretical calculation or modeling are still urgently needed for further in-depth understanding the interfacial phase stability and reaction mechanism for the ASSLBs.

#### 4.1.2 Lithium Dendrite
