Repository: VCERS/paper_crawler

# Patent Crawler 
Patent Crawler is a python program to crawl patent information from [Google Patent](https://patents.google.com/) with given keywords.

## How It Works?
Google set very low rate-limit on search pages and block any activity wich detect them as scraping. But don't have such policy on each patent page. So at first I download list of patent which include few information include URL, then go to URLs and scrap them.
**I tried to wrote these programs in user friendly way. So running program will guide you to scrap what ever you want.**

File: sulfideSSE/wiley Advanced Materials/LithiumSulfide All‐Solid‐State Batteries using Sulfide Electrolytes.md (part 3 of 3)
Lithium dendrite growth is one of the most important issues which has to be conquered in the rechargeable lithium metal batteries for its culprit to cell short-circuit. According to Monroe and Newman's model, it is generally believed that the substitute of liquid electrolyte by SEs with high mechanical rigidity could effectively suppress the lithium dendrite and lead to a homogenous lithium deposition/dissolution process during cell cycling. Nagao et al. found that when a small current density and areal capacity is applied, lithium can be evenly and reversibly deposited/dissolved at the lithium metal/SEs interface compared with the original one as shown in Figure . While once the current density and areal capacity increase to certain values, the deposited lithium preferably nucleates and grows at the voids and grain boundaries within the SE, and further penetrates into the bulk SE, leading to the cell failure as shown in Figure . It is obvious that the inhomogeneous Li deposition mostly happens on the defects which may be aroused by the poor contact between SEs and Li metal anode or the low compaction density of internal SEs. These defects will provide the active sites for the lithium dendrite growth. On the other hands, conductivity difference in the grain, grain boundary or the interface (SEI and electrolyte) will lead to the preferential deposition of dendrite.

Figure 17

a–e) SEM images of the 80Li2S·20P2S5solid electrolyte surface: a) before cycling, and b–e) after lithium was deposited 0.05 mA cm−2 for 10 h (b) and 72 h (d) and at 0.5 mA cm−2 for 1 h (d,e). f) Cross-section of solid electrolyte at 0.5 mA cm−2 for 72 h. a–f) Reproduced with permission. Copyright 2013, Royal Society of Chemistry.

In order to figure out the conflicts between the theoretical model and experiment results, Chiang's group investigated the Li metal penetration mechanism through four different solid electrolytes (amorphous Li7P3S11, polycrystalline β-Li3PS4, polycrystalline, and single-crystalline Li6La3ZrTaO12garnet) and found that the nature of lithium infiltration is strongly dependent on the morphology of the electrolyte surface, in particular the defect size and density. As the current density exceeds to a critical value, the lithium penetration/infiltration occurs at the defects like surface crack and eventually results in a short circuit. Based on the results, they proposed an electro-chemomechanical model of the plating-induced lithium infiltration which suggests that the crack propagation is driven by the crack-tip stresses caused by the Li-plating in pre-existing defects. Wang et al. proved that the good chemical compatibility of SEs and metal anode is detrimental to the battery lifetime and favoring the fast dendrite growth which is contrary to the general understanding. The spread of lithium dendrite is highly correlated to the ionic and electronic conductivities of the interphases. More recently, Han et al. conducted an operando neutron depth profile (NDP) measurement on the Li3PS4solid electrolyte so as to get a real-time visualization of lithium dendrite growth. The results suggest that lithium dendrites nucleate and grow directly inside Li3PS4attributed to its high electronic conductivity. Thus, how to design an elastic, scalable, and robust lithium metal/SEs interface with low electronic conductivity, high ionic conductivity, and chemical stability is necessary to alleviate the Li dendritic formation for ASSLBs with a long cycling life.

### 4.2 Designing Strategies for Anode/Electrolyte Interface

#### 4.2.1 Electrolyte Optimization

Based on the discussion above, it can be concluded that the key challenge at lithium metal/SEs interface originates from the low chemical stability of sulfur-based electrolytes themselves due to the intrinsically weak PS bonding. Therefore, tremendous works have been done to regulate the composition of solid electrolytes by doping or incorporation with other lithium compounds so as to enlarge their thermodynamic stability and electrochemical window but without lowering the high ionic conductivities.

One of the most frequently method used is replacing S2− with O2− due to the stronger and shorter PO bonding. Based on first-principles, DFT and quasi-empirical bond-valence calculations, the O atom doping in β-Li3PS4structure not only restrains the formation of a Li2S-like buffer layer but also creates a new path with lower energy barrier for vacancies and Li ions at b and d sites, respectively, as shown in Figure .Sun et al. investigated a series of Li10GeP2S12−xOxwith various O content and confirmed the preferential substitutability of O in the PS4tetrahedral. Electrochemical evaluations also demonstrated that the ASSLB using Li metal anode and Li10GeP2S12−xOxof partial sulfur substitute by oxygen showed reversible capacities exceeding 100 mAh g−1 and better cycling performance compared to the ones with Li10GeP2S12. Different from Li10GeP2S12, the O atoms replace the S atoms at free S2− sites rather than at the PS4tetrahedra in argyrodite Li6PS5−xOxBr. Remarkably, the O-doped solid electrolyte exhibited comprehensively enhanced properties in Figure , including superior dendrite suppression capability and excellent stability against lithium reduction.

Figure 18

a) Crystal structure of β-Li3PS4and the preferential substitution site when one S is replaced by O atom. b) The diffusion channels of Li-ion inβ-Li3PS4. green (easy), orange (moderate), red (hard). c) The migration paths calculated for Li3PS3.75O0.25. The energy barriers presented (>0.3 eV, red line; <0.2 eV, green line). The one-step path is labeled by blue line. a–c) Reproduced with permission. Copyright 2016, Royal Society of Chemistry. d) The illustration of O-doped Li6PS5Br argyrodite. Reproduction with permission. Copyright 2019, Elsevier.

Besides single atom doping, a bunch of oxides like P2O5, Sb2O5, ZnO, lithium halides (LiCl, LiBr, and LiI), lithium phosphates (Li3PO4) and others have also been used to incorporate with SEs to enhance the structural stability and suppress the lithium dendrite growth. Although the modified electrolytes exhibit improvements of the battery performance, the parasitic interfacial reactions and lithium dendrite formation seem cannot be totally prevented during long cycling and will lead to a poor cycle life and rate capabilities.

#### 4.2.2 Insertion of Artificial SEI

Besides electrolyte optimization, insertion of an artificial SEI will be another wise option to prevent the direct contact and undesirable side reactions of active lithium metal anode with solid electrolytes. A lot of trials have been performed and inspiring achievements have been realized by the using of different chemical or physical methodologies. Ogawa et al. inserted a 20 nm thick Si thin film between the lithium metal anode and Li2S–P2S5solid electrolytes and found that the cycle life was largely extended with a capacity retention of 80% after 500 cycles due to the strongly reduced reduction ability of the Li–Si interfacial layer. Similarly, other metal thin films to form alloy with metallic Li such as Au, Al, Sn, and In were also tested as a protective layer at the anode/electrolyte interface, which have been proven of considerable improvements especially in terms of guiding a homogenous lithium deposition and dissolution on the lithium anode during cycling. Zhang et al. designed an ingenious protective layer for circumventing the intrinsic chemical stability issues of L10GP2S12with Li metal. The results show that a homogeneous LiH2PO4protective layer between L10GP2S12electrolyte and Li anode can be in situ formed via a manipulated reaction of H3PO4with Li metal in THF solution (Figure ). This approach is not only in favor of increasing the intimate contact of protective layer with the Li anode, suppressing the extension of mixed ionic-electronic reactants to the inner of L10GP2S12, but also benefits for improving the sluggish reactions at the interface. Consequently, the symmetric Li/Li cell with L10GP2S12as electrolyte shows stable polarization voltage for 950 h at 0.1 mA cm−2.

Figure 19

a) Schematic of the synthesis of in situ LiH2PO4protective layer and the LiCoO2/LGPS/LiH2PO4−Li ASSLB with optimized structure. Reproduced with permission. Copyright 2018, American Chemical Society. b) Schematic diagrams of Li/Li7P3S11interface and modified interface with a uniform thin LiF (or LiI) interphase layer and HFE (or I solution) infiltrated sulfide electrolyte. Reproduced with permission. Copyright 2018, Elsevier.

The LiF as the main SEI composition has been reported to effectively prevent the Li dendrite formation due to its low electronic conductivity and high interfacial energy. Recently, Fan et al. reported a high F content in SEI of Li metal anode can be achieved by increasing the Li bis(fluorosulfonyl)imide (LiFSI) concentration in carbonate-based liquid electrolyte. Such F-rich SEI not only suppressed Li dendrite formation, but also improved the Li plating/stripping Coulombic efficiency up to 99.3%. Meanwhile, they adopted an all-fluorinated electrolytes which is consisted of 1 m lithium hexafluorophosphate (LiPF6) in a mixture of fluoroethylene carbonate/3,3,3-fluoroethylmethyl carbonate/1,1,2,2-tetrafluoroethyl-2′,2′,2′-trifluoroethyl ether (FEC:FEMC:HFE, 2:6:2 by weight) to lower the cost of high concentration of the Li-salts with the same effect of LiF protection. Subsequently, they also designed an in-situ LiF-rich SEI by infiltrating a drop of high concentrated 6 m LiFSI dimethoxyethane (DME) between the Li metal anode and Li3PS4electrolyte, which was then dried under vacuum at high temperature to remove DME solvent. Due to the reaction of the LiFSI with the Li metal, the LiF-rich SEI is successfully obtained to inhibit the penetration of Li dendrites into Li3PS4electrolytes and further block the side reactions between the SEs and Li. Compared with bare Li anode, the Li metal with LiF-rich SEI improves the critical current density of Li3PS4from 0.7 to 2 mA cm−2 and the Coulombic efficiency from 88% to 98%. As discussed above, if the solid electrolyte is a low electronic insulator and high ionic conductor, the Li dendritic formation can be avoided. However, most sulfide electrolytes are not thermodynamically stable to Li metal which form the electronic conductive SEI and lead to the continuous reaction between Li metal and the solid electrolytes. Therefore, the in situ formation of the LiF layer on Li metal surface will effectively block its side reactions with the solid electrolytes, which further suppressed the dendrite formation due to the high interfacial energy and high bulk modulus of LiF to metallic Li. Xu et al. also intended to suppress the Li dendrite by constructing a layer composed of LiF or LiI at the interface between Li anode and electrolytes. As schemed in Figure , both the LiF and LiI interlayer shows a capability to suppress the Li dendrite. Furthermore, the Li dendrites will be consumed by the coated HFE inside the bulk electrolyte even if the Li dendrite penetrate LiF/LiI interlayer, thus the destroy effect brought by Li dendrite can be avoided. For the galvanostatic discharge/charge of cells, the LiF coated cell still maintained a stable and low overpotential for 200 cycles under a current density of 0.5 mA cm−2, showing excellent interface stability and efficient dendrite suppression.

In addition to the inorganic layer, inorganic–organic hybrid interlayer at the lithium/solid electrolyte interface is also adopted to block the interfacial electron transfer and suppress the lithium dendrites formation. The lithium metal anode protected by succinonitrile-based plastic crystal electrolyte enables a high capacity retentions for both ASSLBs coupled with LiFePO4or polyacrylonitrile-sulfur (PAN-S) composites cathodes. Moreover, it has been reported that the pretreatment of Li metal surface by N2, H3PO4, and incorporation with a small amount of LiTFSI/Pyr13TFSI ionic liquid also help to prolong the lifespan of the sulfide-electrolyte-based ASSLBs.

#### 4.2.3 Lithium Alloys (LiAl, LiSi, LiSn, LiIn, LiAl)

Instead of lithium metal, In is currently used as a potential anode for ASSLBs with sulfur-based electrolytes in order to avoid the unnecessary interfacial reaction due to the constant and reversible LixIn alloy reaction at high voltage (≈0.62 V) when the Li content is less than 0.9. However, this will lead to a much decreased discharging platform. Besides, the mass density of In is ten times larger than Li, the energy density decreases dramatically with the application of In anode, which strongly lowers the competitive edge of the ASSLBs compared to the traditional Li-ion batteries. Also, under the help of in operando synchrotron X-ray tomography and energy dispersive diffraction, Sun et al. observed that voids and cavities were continuously generated at the interface between LiIn and thio-LISION Li10SnP2S12electrolyte due to the inhomogeneous lithium deposition/dissolution during cycling, which resulted in a loss of interface integrity and undoubtedly a electrochemical performance decay. Therefore, searching other lithium alloy anode with much lower density and good chemical stability against sulfur-based SEs is more realistic. A series of Li–M alloys were investigated by Kanno's group in the past decades, such as LiAl foil, LiAl powder, LiSi, and LiSn foil.

5 Structure Design in ASSLBs
----------------------------

### 5.1 Composite Design of the Sulfide Electrolyte

#### 5.1.1 Bilayer Inorganic Composite Electrolyte

Due to the ultrahigh active nature of Li metal with low electrochemical potential, most of the sulfide solid-state electrolytes will be reduced when in direct contact with the pure lithium metal. An ideal interface should obtain high electronic resistivity and high Li-ionic conductivity, which is in favor of the rapid diffusion of Li ion and complete inhabitation of side reaction between Li metal and SEs. Unfortunately, most of the final reductions product of SEs are mixed-conductive, which means electron can still transfer for the continuous reaction. Especially for those highly conductive ternary SEs (Li2S-MxSy-P2S5) with high valence ions (including Al3+, Si4+, Ge4+, and Sn4+), the formed electronically conductive Li alloy at 0 V is confirmed both by theory calculations and experimental results, which will further leads to the severe instability of interphase.

By comparison, Li3PS4and its derivatives are considered of higher stability with metallic Li, which can be mainly ascribed to the formation of Li2S-riched buffer layer. Such a resulted interface has ultralow electronic conductivity and exhibits excellent compatibility with Li metal. Therefore, Jung et al. fabricated TiS2/Li–In cells with Li10GeP2S12/Li3PS4as the bilayer solid electrolyte, of which Li3PS4intends to obtain the surface layer to protect the Li–In anode. As a result, an outstanding electrochemical performance of ≈60 mAh g−1 at 20C was expected in their full cell with the optimized structure.

Meanwhile, 75%Li2S–24%P2S5–1%P2O5electrolyte was reported by our group as a buffer layer between Li10GeP2S12and metallic Li anode. Such a bilayer composite electrolyte could be successfully used in various ASSLBs with different types of sulfur-based cathodes. As show in Figure , the solid full cell, employing the Li10GeP2S12/75%Li2S–24%P2S5–1%P2O5bilayer electrolyte and the highly crystalline (hc) VS2–Li10GeP2S12–super P cathode, demonstrated an excellent long-cycling performance, which still maintained a high discharge capacity of 270.4 mAh g−1 at 500 mA g−1 after 100 cycles. Besides, other ASSLBs with sulfide-metal-based nanocomposite cathodes and similar bilayer electrolyte also exhibited the outstanding capacity retention with high electrochemical stability, including Cu2ZnSnS4/graphene, S/rGO and VS4/rGO. Therefore, it is acceptable that if the reaction between Li metal and SEs is controlled by only forming a singly ionic-conducting interface. And according to the different role of each component in the full cell, it is reasonable and beneficial to design the solid electrolytes with various combinations and configurations, which needs more systemic investigations in this field.

Figure 20

a) Schematic diagram of the Li/hc-VS2ASSLBs with 75%Li2S–24%P2S5–1% P2O5/Li10GeP2S12bilayer electrolytes. b) The 20th charging–discharging profile of the batteries with hc-VS2electrodes at various rates and c) the cycling performance at 500 mA g−1. a–c) Reproduced with permission. Copyright 2018, American Chemical Society.

#### 5.1.2 Polymer/Inorganic Composite Electrolyte

To achieve a synergetic effect of inorganic electrolyte and organic polymer, composite electrolyte is always designed to achieve a higher conductivity and proper mechanical flexibility in practical ASSLBs. Due to the thermal stability and wide electrochemical window, PEO-based polymer is frequently introduced to the inorganic electrolyte, which aims to form a close interfacial contact between electrolyte and electrode in the working battery. Cho et al. fabricated a glass–polymer composite electrolytes by mixing the prepared 0.4GeS2–0.3Li2S–0.3LiI glass and P(EO)8–LiN(CF3SO2)2polymer. The optimal glass–polymer composite containing 13 vol% PEO delivered a high lithium-ion transference number of 0.97 with a high ionic conductivity of 8 × 10−4 s cm−1 at 80 °C. Our group also designed a composite electrolyte membrane with free-standing structure by the incorporation of Li10GeP2S12powder with PEO-based polymer. Here, the Li10GeP2S12sulfide electrolyte acted more as the active filler in the PEO matrix and the ionic conductivity of the composite membrane containing 1% Li10GeP2S12reached the highest value (1.21 × 10−3 S cm−1 at 80 °C), nearly 80% higher than that of PEO18–LiTFSI electrolyte (Figure ). Li10GeP2S12microparticles helped to enhance the crosslinking sites as well as suppress the plasticizing effect on their polymer electrolytes, leading to the lower glass transition temperature (Tg) of composite electrolyte. And as a single-ion conductor, Li10GeP2S12also provided more conducting pathways for Li ion transport, which helps to improve both ionic conductivity as well as transference number of lithium ion. Besides, we also incorporated Li3PS4with PEO polymer matrix through an in situ solution preparation method. Due to the excellent distribution Li3PS4nanoparticles as active fillers scattering in the PEO, a considerable ionic conductivity of 8.01 × 10−4 S cm−1 at 60 °C was achieved when 2 vol% Li3PS4was added in PEO, which enabled LiFePO4/Li battery with 80.9% capacity retention after 325 cycles at 0.5C.

Figure 21

a) Arrhenius conductivity plots of the composite electrolyte with different LGPS contents. Reproduced with permission. Copyright 2016, Elsevier. b) The cross-sectional SEM image of 7.5 mg cm−2 sulfide electrolyte membrane with polyimine matrix and c) long-term cycling of the FeS2-based full cells at 0.2C. b,c) Reproduced with permission. Copyright 2015, Wiley-VCH.

Other kinds of organic polymer were also added into the inorganic electrolyte to improve the flexibility as well as the conductivity of hybrid electrolytes. Hayashi et al. used a terminated oligomer (1,4-butanediol) to mechanically mix Li7P3S11glasses, of which the former provided OH group to combine with the P-S-P network in inorganic Li2S–P2S5sulfide glass to form POC bonds in the hybrid materials. When the molar ratio of oligomer was increased to 2 mol%, the ionic conductivity of hybrid electrolyte could reach 9.7 × 10−5 S cm−1 at ambient temperature. To further enhance the compliance and adhesion of active electrode particles to the inorganic electrolyte, Villaluenga et al. also reported a nonflammable hybrid electrolyte consisted of Li3PS4glass and perfluoropolyether polymer. The hybrid with 23 wt% perfluoropolyether could achieve an ambient temperature conductivity close to 10−4 S cm−1 and the cationic ion transference number reaches approximately unity. Besides, its superior property of limiting lithium polysulfide dissolution was also confirmed by X-ray absorption spectroscopy, which indicated the great potential in Li–S cells. Whiteley et al. also reported an in situ crosslinking process to construct a continuous network in the sulfide electrolyte (77.5Li2S–22.5P2S5) by adding 20% polyimine powders, followed by heating and pressing process. Due to the excellent dispersion and connected domains of polyimine, the void spaces of the inorganic electrolyte are ideally filled, greatly enhancing the malleable property and structural stability of the composite electrolyte. As a result, the composite electrolyte membrane achieved an ultrathin thickness of only 63.7 µm (Figure ) as well as a high ionic conductivity of 1 × 10−4 S cm−1 at room temperature, nearly that of bulk electrolyte. When used in full cells with FeS2electrode, the hybrid electrolyte also endowed an excellent capacity retention up to 74% for 200 cycles at 0.2 C (Figure ). However, these synergetic designs are all at the expense of the decreased ionic conductivity of the inorganic solid electrolyte. How to effectively improve the ionic conductivity of polymer/inorganic composite electrolyte to greater than 10−3 S cm−1 and ensure its application in larger scale is still a huge and unresolved problem for researchers.

### 5.2 High Cell-Lever Energy Density in ASSLBs

All active and inactive components (active electrode material, electrolytes, electrode additives, and so on) should take into account when estimating the practical energy densities of a battery. The energy densities of typical sulfide-based ASSLBs based on the weights of cathode, both anode and cathode, and full cell are summarized in Table . Generally, most ASSLBs demonstrated a promising energy density larger than 300 Wh kg−1 based on the weight of the sulfur-based cathode. If the mass of anode has been taken into account, then the energy density of ASSLBs with Li-alloy anode decreases to less than 200 Wh kg−1 while that of ASSLBs with pure Li anode still maintains higher than 200 Wh kg−1, revealing the importance of using pure Li metal anode in ASSLBs. Moreover, many of the reported ASSLBs use thick solid electrolytes (more than 0.5 or even 1.0 mm). As a result, the cell-level energy of ASSLBs is still not high which highlights the importance of reducing electrolyte thickness in achieving the high energy density. Up to now, several research works have been paid to the preparation of thin sulfide electrolyte. Whiteley et al. reduced the thickness of solid electrolyte membrane to 64 µm through the strategy of solid electrolyte-in-polymer matrix as mentioned above. Recently, Hood et al. developed a new approach to fabricate ultrathin β-Li3PS4solid electrolyte membrane based on two main steps. First, a solvent exchange and solution-based exfoliation process was applied to obtain shape-controlled nanoplates of Li3PS4·2ACN with a unique tiled assembly property. Then a warm pressing at 200 °C of 200 MPa was carried out to promote the decomposition of Li3PS4·2ACN to β-Li3PS4and further fusion of the solid electrolyte building blocks. Besides, they found the thickness of the β-Li3PS4films could be readily tailored by tuning the concentration of the Li3PS4·2ACN nanoscale building blocks in ACN. As shown in Figure , ultrathin membranes ranging from 0.4 to 35 µm were obtained when tuning the concentration from 0.1 to 0.8 m, which also showed desirable ionic conductivity and necessary compatibility with metallic lithium anodes. However, there is lack of full cell performance about the sub-micrometer β-Li3PS4membranes, which may need more comprehensive research in the near future.

Table 3.
 Energy densities of different all-solid-state lithium batteries

| Active material cathode/active material | Electrolyte | Anode | Capacity | Average voltage | Current density | Energy density | | | Ref. |
| --- | --- | --- | --- | --- | --- | --- | --- | --- | --- |
|  |  |  |  |  |  | Cathode level | Cathode + anode level | Full-cell level |  |
| S (18.4/4.6) | Li10GeP2S12(100) | Li–In (60.1) | 1012.9 | 1.4 | 0.21 | 354.5 | 83.1 | 36.5 |  |
| S (8/2.7) | Li6PS5Cl (80) | Li–In (48.3) | 1081 | 1.3 | 0.568 | 474.2 | 67.4 | 27.8 |  |
| S (7.8/2.7) | Li3PS4·0.5LiI (100) | Li (6.1) | 1070 | 2.0 | 2.28 | 740.7 | 417.5 | 50.7 |  |
| S (7.5/3.75) | Li10GeP2S12(70) | Li–In (50) | 1600 | 1.5 | 0.64 | 1200 | 156.7 | 70.5 |  |
| S (12/2.4) | Li6PS5Cl (88) | Li–In (46.6) | 1200 | 1.5 | 0.064 | 360 | 73.7 | 29.5 |  |
| PAN-S (10/5.7) | 77.5Li2S–22.5P2S5(200) | Li () | 659 | 1.9 | 3.2 | 713.6 | 475.8 | 33.2 |  |
| S (3.3/1) | Li3PS4(100) | Li (5.1) | 1400 | 2.0 | 0.025 | 848.5 | 333.3 | 25.8 |  |
| S (5/0.75) | Li3.25Ge0.25P0.75S4(70) | Li–Al (19.9) | 1500 | 1.7 | 0.13 | 382.5 | 76.8 | 20.2 |  |
| S (5/0.45) | Li10.05Ge1.05P1.95S12(70) | Li–In (63.6) | 1500 | 1.1 | 0.48 | 148.5 | 10.8 | 5.4 |  |
| S (5/2) | Li3PS4(80) | Li–In (114.1) | 1200 | 1.1 | 1.3 | 528 | 22.2 | 13.3 |  |
| S (2.75/0.33) | LGPS/75Li2S·25P2S5·1P2O5(150) | Li (3.35) | 1629 | 2.1 | 0.13 | 410.5 | 185.1 | 7.2 |  |
| S (4.4/1) | 80Li2S–20P2S5(–) | Li (–) | 400 | 2.1 | 0.11 | 190.9 | – | – |  |
| S (15/3) | Li6PS5Br (100) | Li–In (–) | 1400 | 1.8 | 0.64 | 504 | – | – |  |
| S (5/0.75) | Li3.25Ge0.25P0.75S4(70) | Li–Al (–) | 1600 | 1.5 | 0.13 | 360 | – | – |  |
| S (11.2/3.37) | Li3PS4(–) | Li4.4Si (15.0) | 1300 | 1.5 | 0.1 | 586.7 | 250.8 | – |  |
| S (5/1.25) | Li3.25Ge0.25P0.75S4(70) | Li–In (61.6) | 1200 | 1.5 | 0.13 | 450 | 33.8 | 16.9 |  |
| S (1.4/0.7) | Li3PS4(300) | Li–In (88.2) | 1370 | 1.8 | 0.15 | 1233 | 19.2 | 4.44 |  |
| S (11.2/3.37) | Li3PS4(–) | Li4.4Si (15.0) | 1270 | 1.5 | 0.1 | 573 | 245 | – |  |
| Li3PS4+5(0.8/0.48) | Li3PS4(120) | Li (3.6) | 1200 | 2 | 0.015 | 1440 | 261.8 | 9.4 |  |
| Li2S (12/4.8) | Li6PS5Cl (88) | In (114) | 600 | 1.6 | 0.064 | 384 | 36.6 | 21 |  |
| Li2S (12/4.8) | Li6PS5Br (88) | In (114) | 500 | 1.8 | 0.064 | 360 | 34.3 | 20 |  |
| Li2S (10/2.5) | 80Li2S–20P2S5(80) | In (57.38) | 830 | 1.5 | 0.064 | 311.3 | 50.7 | 21.1 |  |
| Li2S (16.3/6) | Li3PS4(12) | Li (1.88) | 912.4 | 2.1 | 0.64 | 705.3 | 632.4 | 370.6 |  |
| Li2S (10/2.5) | 75Li2S–25P2S5(80) | In (46) | 600 | 1.5 | 0.064 | 225 | 40.2 | 16.5 |  |
| Li2S (3/1.2) | 75Li2S–25P2S5(80) | Li–In (182.6) | 1100 | 1.8 | 1.28 | 792 | 12.8 | 8.9 |  |
| FeS2+S (22.2/6.7) | 65Li3PS4–35LiI (300) | Li (1.81) | 710 | 2.1 | 0.083 | 450 | 416.1 | 30.8 |  |
| NiS (10/4.5) | LGPS/70Li2S·29P2S5·1P2O5(150) | Li (4.19) | 670 | 1.5 | 0.59 | 452.3 | 318.7 | 28.5 |  |
| MoS3(2/0.9) | LGPS/70Li2S·29P2S5·1P2O5(150) | Li (3.35) | 646 | 1.4 | 0.13 | 360 | 163.0 | 6.4 |  |
| Co9S8@Li7P3S11(2.75/1.1) | LGPS/70Li2S·29P2S5·1P2O5(150) | Li (3.35) | 633 | 1.5 | 0.38 | 380 | 171.2 | 6.7 |  |
| TiS2(5/2.5) | Li3PS4(150) | Li–In (100) | 837 | 2.1 | 0.16 | 879 | 41.9 | 17.2 |  |

* a) 

 Not all data were available as number values in the respective references. Data were extracted from figures in the respective references
* b) 

 Energy density is calculated by initial discharge capacity multiplied by average discharge voltage.

Figure 22

a–f) SEM images of the β-Li3PS4ultrathin film with a thickness varying from 0.4 to 35 µm. a–f) Reproduced with permission. Copyright 2018, Wiley VCH. g) Schematic illustration of cathode-supported Li−Li2S solid cell and h) the comparison of cell-based energy density of the reported cells with sulfide electrolytes. g,h) Reproduced with permission. Copyright 2019, American Chemical Society.

Another huge challenge for the practical application of ASSLBs is to further increase the cathode thickness, especially under the employment of thin electrolyte pellet. Recently, Xu et al. tried to build the solid cell from the first step of constructing Li2S cathode with a stainless steel (SS) framework, which was prepared by a dry grinding and rolling process. Then a thin Kevlar nonwoven-supported Li3PS4glass solid electrolyte of around 100 µm and the bare 45 µm Li foil were subsequently stacked under cold pressing to obtain the three-layered full cell (Figure ). Due to the reduced thickness of Li3PS4electrolyte as well as the much-improved mechanical integrity of Li2S cathode by SS mesh, the Li–Li2S cell performed a stable discharge capacity of 949.9 mAh g−1 at 0.05 C with the Li2S loading of 2.54 mg cm−2. An ultrahigh energy density of 370.6 Wh kg−1 was also achieved when increasing the Li2S loading to 7.64 mg cm−2 (Figure ). However, such a high specific capacity is only achieved in the first cycle and gradually fades to nearly 45% after 20 cycles. Hence, more research in high-energy-density ASSLBs with long-term cycling and stable energy retention are needed in the near further.

6 Summary and Outlook
---------------------

The ASSLBs are now attracting fast-growing interests, especially for their great potential to fundamentally solve the safety concern and significantly improve the energy density of a working cell. In this review, the very recent progresses in sulfur-based cathodes for ASSLSBs utilizing sulfide electrolytes and the key interfacial issues between the electrode and electrolyte are systematically reviewed and discussed. Besides, the main challenges and corresponding strategies to improve the performance of ASSLBs with sulfur-based cathodes are also proposed, which offers a meaningful guideline to promote further research in this field.

Specifically, preparation methods to fabricate different sulfide electrolytes are clearly summed up and their general physicochemical properties are also discussed in depth. More than excellent ionic conductivity, weak electronic conductivity is also desired for an ideal sulfide electrolyte, of which the latter one plays a more critical criterion to suppress dendrite formation in ASSLBs. For the practical commercialization of the sulfide electrolytes, the air-stability is another bottle-neck to break through. On the side of sulfur-based cathodes, various types of materials ranging from sulfur, lithium sulfide and metal sulfides are classified in detail. Despite their favorable compatibility with sulfide electrolyte, the unavoidable stress/strain resulted from electrochemical cycling can also lead to a severe interfacial problem. To improve the specific capacity and electrochemical cyclability, various effective ways are adopted, which mainly intend to decrease the particle size of the active materials, construct the electron/ion conducting framework, and design 3D structures to mitigate volume change. Some new strategies such as introducing catalytic sites to promote S-conversion reactions or the named “confined spaces” to accommodate the dissolved S-species are also effective to improve the performance of ASSLBs. On the side of anode, different Li–M alloy (M includes In, Ge, Si, Sn, Al, etc.) are used as the substitutes for Li metal anode, but this will result in low cell voltage and reduced capacity. ASSLBs can only show its superiority in energy density when the lithium metal anode is employed. At present, two main methodologies including artificial SEI construction of metallic lithium anode and the insertion of thin lithium alloying film are routinely used to minimize interfacial resistances. Despite Li3PS4and its derivatives exhibit a relevant stability with lithium metal, the capacity utilization and working current density of lithium metal anodes seems far from practical requirements (lager than 3 mAh cm−2 at 3 mA cm−2). Therefore, it is still a huge challenge to solve the interfacial contact as well as dendrite formation problems of ASSLBs with sulfide electrolyte.

In summary, the ASSLB with sulfur-based cathode and sulfide electrolyte is a promising candidate for next-generation and high-energy rechargeable battery despite with many barriers to overcome. Practically, adopting a straightforward strategy, simply aiming to improve electrolyte conductivity, or electrode capacity or interface stability alone, seems could hardly make a revolutionary and complete solution of ASSLBs, which more needs combined approaches to achieve a joint modification for high-performance ASSLBs. Herein, several principles are summarized and deserve more attention in future research works regarding sulfur-based cathodes for ASSLBs with sulfide electrolytes:
 * 1) Interfacial Li-ion diffusion mechanism. Although a lot of work has studied the ionic transport mechanism in the bulk solid electrolyte with great progress, the Li-ion diffusion behavior between the interface of electrode and electrolyte (both the electrode/SE interface and active material/SE interface in electrode) still lack in-depth understanding. We expect that advanced operando characterization techniques including solid-state NMR, NDP, X-ray diffraction, photoelectron spectroscopy, and in situ electrochemical techniques should be properly combined to study the fundamental Li-ion diffusion mechanism and reveal interfacial structure change in ASSLBs, which will provide more pertinent suggestions to address the challenging problems.
* 2) Exploration of new solid electrolyte. For sulfide electrolytes, some of them have shown their superiority in high ionic conductivity. However, their other properties such as poor electrochemical stability, sensitivity to ambient atmosphere, machinability, and flexibility in large scale greatly limits the practical applications. Theoretical calculation and simulation are an important tool to give brilliant instructions to design new sulfide electrolyte by predicting physicochemical properties and compatibility with active materials in advance, which will vastly accelerate the speed of boosting the research progress of ASSLBs.
* 3) Improving current density and specific areal capacity. The current density and capacity adopted (usually less than 1.0 mA cm−2 of 1.0 mAh cm−2) in ASSLBs so far can hardly meet the practical requirements of 3.0 mA cm−2 and 3.0 mAh cm−2. To apply the thick cathode with high active material loading is also desirable to ensure the energy density at full cell level. A smart electrode configuration design with perfect ionic/electronic transport is necessary in this regard. How to host active electrode materials in a 3D porous scaffold with excellent ionic and ionic conductivity and maintain the structure stability during cycling is a tough problem but worth of consideration.
* 4) Dendrite-free Li metal anode. In spite of the conventional opinion of dendrites can be prevented by SEs with high mechanical strength, the dendrite formation inside sulfide electrolyte is an accepted phenomenon by forefront research. Several different reasons are attributed to the dendrite growth, including low relative density of SEs, pre-existence of grain boundaries and defects, accumulated voids formed at the interface due to critical current density on stripping, and our recent finding of the intrinsically high electronic conductivity of SEs. Although it can hardly reconcile all these inconsistencies, we can conclude a joint modification may be a better choice to achieve a dendrite-free anode in ASSLBs. To achieve a high-density SEs pellet, new strategy of hot-press process should also be carried out for future research. Meanwhile, stable interface construction between Li metal and sulfide electrolyte is essential. Not only ensuring the imitate contact, the artificial interface should better possess a high interfacial energy (such as LiF-rich SEI) with ultralow electronic conductivity, which can help to regulate the lateral growth of deposited Li metal below the interface. A self-healing property is better preferred to reduce the interfacial impedance. Besides, investigations of new doping methods with new dopant materials are indispensable for further decreasing the electronic conductivity but not restraining lithium ion channels of SEs.
* 5) Reducing the electrolyte thickness. The pellets of sulfide electrolyte are usually much thicker than the separator (about 10 µm thick) used in conventional LIBs with liquid organic electrolyte. More efforts are required to fabricate a thin SEs in a large-scale and low-cost process. Due to the easy fracture of thin SEs during cell fabrication, one main intractable problem is to deal with the mechanical fragility. The combination of sulfide electrolytes with polymer (including solid polymer electrolyte and polymer binder) seems to be a good option, which is of vital importance to endow solid electrolytes with acceptable flexibility. However, the mixed polymer will normally lead a reduced conductivity by hampering the ionic conduction between SE particles. And the introduction of a second phase also generates other interfacial contact, which definitely have impacts on electrochemical performance of the working cell. An appropriate balance between polymer and sulfide electrolyte can only be achieved through many trial and errors.
* 6) Structure design of full cell. An efficient cell system requires a compatibility between various components of cathode, electrolyte, anode, and so forth. For various sulfide electrolytes, their compatibility with various sulfur-based cathodes and Li alloy or Li metal anodes also exist difference predicatively due to the specifically physicochemical properties of electrode and electrolyte materials. It is easy to obtain a composite cathode layer by mixing active material, SEs and conducting carbon together. While an interconnected electronic/ionic network with high stability during cycling is hard to realize by the simple mixing. A high compactness is necessary to avoid the generation of voids inside the composite, which need optimization of composition proportions and new strategy for mixing. Using solid electrolytes with bilayer structure to mitigate the instability with the metallic Li is an effective method, which requires more attention to understand chemical mechanism and material evolution for controllably and efficiently releasing the energy. Therefore, it is imperative to explore new techniques to design the battery structure to achieve an overall performance especially combining the existing fabrication technologies and processes, which plays an important role to promote the practical application of ASSLBs.

Conflict of Interest
--------------------

The authors declare no conflict of interest.
